Repository: mona2711/Data

File: abc.csv (part 2 of 9)
Ref. no.,MedConTaCCt_ref,no_of_artifacts,Archaeological excavation,Interpretation of the context,Site,GEO1: town/city/site,GEOCoordinates1,GEOCoordinates2,GEO2_province_region,GEO3_Country,Mining_District,Mine/outcrop,OutcropCoordinates1,OutcropCoordinates2,Main ore,Material,Type_of_object,Typology,Stamps/seals/marks,Period,Chron_production_1,Chron_production_2,Chron_arch_context_1,Chron_arch_context_2,XRF,XRD,RX-EDS,ID-TIMS,TIMS,ICP-MS,LA-ICP-MS,MC-ICP-MS,206Pb/204Pb,SD/ERROR,207Pb/204Pb,SD/ERROR1,208Pb/204Pb,SD/ERROR2,207Pb/206Pb,SD/ERROR3,208Pb/206Pb,SD/ERROR4,tmod,mu12,kappa12,Lab. Analysis,Reference archaeometric publication,Observations
D-204/16,LEAD00152,1,,,Anreppen,Anreppen,51.74469,8.58875,Stadtteil,Germany,Eiffel / Sauerland / Bergische land,,,,,Lead,Bar,,,Roman Empire,,,-30,500,,,,,,,,X,18.275,,15.607,,38.246,,0.854,,2.093,,,,,,Bode et al. 2009: 177-194,
D-204/17,LEAD00153,1,,,Anreppen,Anreppen,51.74469,8.58875,Stadtteil,Germany,Eiffel / Sauerland / Bergische land,,,,,Lead,Slag / Melting waste,,,Roman Empire,,,-30,500,,,,,,,,X,18.166,,15.596,,38.095,,0.8585,,2.097,,,,,,Bode et al. 2009: 177-194,
D-204/18,LEAD00154,1,,,Anreppen,Anreppen,51.74469,8.58875,Stadtteil,Germany,Eiffel / Sauerland / Bergische land,,,,,Lead,Pipe,,,Roman Empire,,,-30,500,,,,,,,,X,18.33,,15.599,,38.263,,0.851,,2.087,,,,,,Bode et al. 2009: 177-194,
D-204/19,LEAD00155,1,,,Anreppen,Anreppen,51.74469,8.58875,Stadtteil,Germany,Eiffel / Sauerland / Bergische land,,,,,Lead,Undefined object,Longish object,,Roman Empire,,,-30,500,,,,,,,,X,18.204,,15.603,,38.162,,0.8571,,2.096,,,,,,Bode et al. 2009: 177-194,
D-204/20,LEAD00156,1,,,Anreppen,Anreppen,51.74469,8.58875,Stadtteil,Germany,Eiffel / Sauerland / Bergische land,,,,,Lead,Slag / Melting waste,,,Roman Empire,,,-30,500,,,,,,,,X,18.181,,15.588,,38.108,,0.8574,,2.096,,,,,,Bode et al. 2009: 177-194,
D-204/21,LEAD00157,1,,,Anreppen,Anreppen,51.74469,8.58875,Stadtteil,Germany,Eiffel / Sauerland / Bergische land,,,,,Lead,Undefined object,,,Roman Empire,,,-30,500,,,,,,,,X,18.361,,15.598,,38.314,,0.8495,,2.087,,,,,,Bode et al. 2009: 177-194,
D-204/22,LEAD00158,1,,,Anreppen,Anreppen,51.74469,8.58875,Stadtteil,Germany,Eiffel / Sauerland / Bergische land,,,,,Lead,Undefined object,Rectangular longish object,,Roman Empire,,,-30,500,,,,,,,,X,18.387,,15.623,,38.407,,0.8497,,2.089,,,,,,Bode et al. 2009: 177-194,
D-204/23,LEAD00159,1,,,Anreppen,Anreppen,51.74469,8.58875,Stadtteil,Germany,Eiffel / Sauerland / Bergische land,,,,,Lead,Slag / Melting waste,,,Roman Empire,,,-30,500,,,,,,,,X,18.348,,15.62,,38.342,,0.8513,,2.09,,,,,,Bode et al. 2009: 177-194,
D-213/1,LEAD00160,1,,,,,,,,,Eiffel / Sauerland / Bergische land,,,,,Lead,Stamp,concentric rings,,Roman Empire,,,-30,500,,,,,,,,X,18.424,,15.612,,38.392,,0.8474,,2.084,,,,,,Bode et al. 2009: 177-194,
D-213/2,LEAD00161,1,,,,,,,,,Eiffel / Sauerland / Bergische land,,,,,Lead,Slag / Melting waste,,,Roman Empire,,,-30,500,,,,,,,,X,18.354,,15.622,,38.354,,0.8512,,2.09,,,,,,Bode et al. 2009: 177-194,
D-135/1,LEAD00162,1,,,Bad Sassendorf-Heppen,Heppen,51.5982,8.14826,Limburg,Belgium,Eiffel / Sauerland / Bergische land,,,,,Lead,Undefined object,,,Roman Empire,,,-30,500,,,,,,,,X,18.332,,15.605,,38.272,,0.8513,,2.088,,,,,,Bode et al. 2009: 177-194,
F-1/1,LEAD00163,1,,,Rena Maiore,Rena Majore,41.1648,9.18382,Aglientu,Italy,Eiffel / Sauerland / Bergische land,,,,,Lead,Ingot,,Fos (F). SOCIORVM PLVMB GER,Roman Empire,,,-30,500,,,,,,,,X,18.374,,15.637,,38.397,,0.851,,2.09,,,,,,Bode et al. 2009: 177-194,
I-25/1,LEAD00164,1,,,,,,,,,Eiffel / Sauerland / Bergische land,,,,,Lead,Ingot,,"Rena Maiore (I), AVGVSTI CAESARIS GERMANICVM",Roman Empire,,,-30,500,,,,,,,,X,18.356,,15.617,,38.338,,0.8508,,2.089,,,,,,Bode et al. 2009: 177-194,
9791,LEAD00165,1,,,Pompeii,Pompeii,40.74616,14.48682,Campania,Italy,Mixed leads,,,,,Lead,Pipe,,,Roman Empire,,,-30,20,X,,,,,,,,18.493,0.021,15.641,0.02,38.646,0.054,,,,,,,,,Boni et al. 2000: 201-208,
97P2,LEAD00166,1,,,Pompeii,Pompeii,40.74616,14.48682,Campania,Italy,Mixed leads,,,,,Lead,Pipe,,,Roman Empire,,,-30,20,X,,,,,,,,18.524,0.019,15.683,0.019,38.772,0.052,,,,,,,,,Boni et al. 2000: 201-208,
97P3,LEAD00167,1,,,Pompeii,Pompeii,40.74616,14.48682,Campania,Italy,Mixed leads,,,,,Lead,Pipe,,,Roman Empire,,,-30,20,X,,,,,,,,18.526,0.021,15.669,0.02,38.748,0.056,,,,,,,,,Boni et al. 2000: 201-208,
97P4,LEAD00168,1,,,Pompeii,Pompeii,40.74616,14.48682,Campania,Italy,Mixed leads,,,,,Lead,Pipe,,,Roman Empire,,,-30,20,X,,,,,,,,18.571,0.02,15.713,0.019,38.901,0.054,,,,,,,,,Boni et al. 2000: 201-208,
97P5,LEAD00169,1,,,Pompeii,Pompeii,40.74616,14.48682,Campania,Italy,Mixed leads,,,,,Lead,Pipe,,,Roman Empire,,,-30,20,X,,,,,,,,18.661,0.014,15.724,0.015,38.987,0.044,,,,,,,,,Boni et al. 2000: 201-208,
97P6,LEAD00170,1,,,Pompeii,Pompeii,40.74616,14.48682,Campania,Italy,Mixed leads,,,,,Lead,Pipe,,,Roman Empire,,,-30,20,X,,,,,,,,18.659,0.015,15.676,0.015,38.949,0.045,,,,,,,,,Boni et al. 2000: 201-208,
97P7,LEAD00171,1,,,Pompeii,Pompeii,40.74616,14.48682,Campania,Italy,Mixed leads,,,,,Lead,Pipe,,,Roman Empire,,,-30,20,X,,,,,,,,18.415,0.021,15.652,0.02,38.485,0.056,,,,,,,,,Boni et al. 2000: 201-208,
97P8,LEAD00172,1,,"Boscoreale, Pisanella",Pompeii,Pompeii,40.74616,14.48682,Campania,Italy,Mixed leads,,,,,Lead,Pipe,,,Roman Empire,,,-30,20,X,,,,,,,,18.417,0.015,12.651,0.016,38.487,0.045,,,,,,,,,Boni et al. 2000: 201-208,
97P9,LEAD00173,1,,Casa dell'Efebo,Pompeii,Pompeii,40.74616,14.48682,Campania,Italy,Mixed leads,,,,,Lead,Pipe,,,Roman Empire,,,-30,20,X,,,,,,,,18.355,0.028,15.672,0.026,38.551,0.067,,,,,,,,,Boni et al. 2000: 201-208,
97P12,LEAD00174,1,,,Pompeii,Pompeii,40.74616,14.48682,Campania,Italy,Mixed leads,,,,,Lead,Pipe,,,Roman Empire,,,-30,20,X,,,,,,,,18.488,0.012,15.646,0.014,38.651,0.042,,,,,,,,,Boni et al. 2000: 201-208,
97P10,LEAD00175,1,,"Re.V, ins I",Pompeii,Pompeii,40.74616,14.48682,Campania,Italy,Mixed leads,,,,,Lead,Pipe,,,Roman Empire,,,-30,20,X,,,,,,,,18.489,0.068,15.661,0.058,38.668,0.146,,,,,,,,,Boni et al. 2000: 201-208,
97P11A,LEAD00176,1,,Casa di Orfeo,Pompeii,Pompeii,40.74616,14.48682,Campania,Italy,Sardinia,,,,,Lead,Pipe,,,Roman Empire,,,-30,20,X,,,,,,,,18.502,0.023,15.663,0.022,38.689,0.059,,,,,,,,,Boni et al. 2000: 201-208,
97P11B,LEAD00177,1,,Casa di Orfeo,Pompeii,Pompeii,40.74616,14.48682,Campania,Italy,Sardinia,,,,,Lead,Pipe,,,Roman Empire,,,-30,20,X,,,,,,,,18.101,0.014,15.631,0.015,38.211,0.044,,,,,,,,,Boni et al. 2000: 201-208,
97P13,LEAD00178,1,,,Pompeii,Pompeii,40.74616,14.48682,Campania,Italy,Mixed leads,,,,,Lead,Pipe,,,Roman Empire,,,-30,20,X,,,,,,,,18.424,0.018,15.646,0.018,38.448,0.05,,,,,,,,,Boni et al. 2000: 201-208,
97P14A,LEAD00179,1,,,Pompeii,Pompeii,40.74616,14.48682,Campania,Italy,Mixed leads,,,,,Lead,Pipe,,,Roman Empire,,,-30,20,X,,,,,,,,18.518,0.016,15.674,0.016,38.771,0.047,,,,,,,,,Boni et al. 2000: 201-208,
97P15B,LEAD00180,1,,,Pompeii,Pompeii,40.74616,14.48682,Campania,Italy,Mixed leads,,,,,Lead,Pipe,,,Roman Empire,,,-30,20,X,,,,,,,,18.394,0.016,15.646,0.014,38.563,0.035,,,,,,,,,Boni et al. 2000: 201-208,
97P16C,LEAD00181,1,,,Pompeii,Pompeii,40.74616,14.48682,Campania,Italy,Mixed leads,,,,,Lead,Pipe,,,Roman Empire,,,-30,20,X,,,,,,,,18.483,0.017,15.657,0.015,38.617,0.038,,,,,,,,,Boni et al. 2000: 201-208,
97P17D,LEAD00182,1,,,Pompeii,Pompeii,40.74616,14.48682,Campania,Italy,Mixed leads,,,,,Lead,Pipe,,,Roman Empire,,,-30,20,X,,,,,,,,18.531,0.019,15.655,0.017,38.704,0.043,,,,,,,,,Boni et al. 2000: 201-208,
97P18E,LEAD00183,1,,,Pompeii,Pompeii,40.74616,14.48682,Campania,Italy,Mixed leads,,,,,Lead,Pipe,,,Roman Empire,,,-30,20,X,,,,,,,,18.454,0.028,15.684,0.024,38.691,0.06,,,,,,,,,Boni et al. 2000: 201-208,
97P19F,LEAD00184,1,,,Pompeii,Pompeii,40.74616,14.48682,Campania,Italy,Mixed leads,,,,,Lead,Pipe,,,Roman Empire,,,-30,20,X,,,,,,,,18.507,0.044,15.657,0.037,38.655,0.093,,,,,,,,,Boni et al. 2000: 201-208,
Feb-14,LEAD00185,1,,,Pountonu sud,Corsica,42.3012,9.09342,Corsica,France,Cartagena-Mazarron / Sierra Almagrera,,37.599237,8.83401,,Lead,Ingot,,delphinus//SOC.ARGENT/ancora,Roman,-100,0,,,,,,,X,,,,18.587,0.048,15.731,0.041,38.991,0.101,0.842105263,,2.0856,,,,,,Bontempi et al. 2016: 7-58,
98/27,LEAD00186,1,,,Gavetti,Corsica,42.3012,9.09342,Corsica,France,Cartagena-Mazarron / Sierra Almagrera,,37.599237,8.83401,,Lead,Ingot,,<<,Roman,-100,0,,,,,,,X,,,,18.744,,15.641,,38.646,,0.837030217,,0.0832,,,,,,Bontempi et al. 2016: 7-58,
98-28,LEAD00187,1,,,,Corsica,42.3012,9.09342,Corsica,France,Cartagena-Mazarron / Sierra Almagrera,,37.599237,8.83401,,Lead,Ingot,,>>,Roman,-100,0,,,,,,,X,,,,18.831,,15.683,,38.772,,0.838433806,,2.0905,,,,,,Bontempi et al. 2016: 7-58,
Mar-14,LEAD00188,1,,,Bou ches de bonifacio,Corsica,42.3012,9.09342,Corsica,France,Cartagena-Mazarron / Sierra Almagrera,,37.599237,8.83401,,Lead,Ingot,,[â¦....],Roman,-100,0,,,,,,,X,,,,18.708,,15.669,,38.748,,0.836120401,,2.0797,,,,,,Bontempi et al. 2016: 7-58,
Apr-14,LEAD00189,1,,,,Corsica,42.3012,9.09342,Corsica,France,Cartagena-Mazarron / Sierra Almagrera,,37.599237,8.83401,,Lead,Ingot,,,Roman,-100,0,,,,,,,X,,,,18.706,,15.713,,38.901,,0.836190317,,2.0789,,,,,,Bontempi et al. 2016: 7-58,
Jun-14,LEAD00190,1,,,Piantarella,Corsica,41.46918,9.15211,Corsica,France,Sierra Morena ,,38.36998,3.829999,,Lead,Ingot,,DIR.CAR,Roman,-100,0,,,,,,,X,,,,18.220932,,15.724,,38.987,,0.595397577,,2.100828,,,,,,Bontempi et al. 2016: 7-58,
Jul-14,LEAD00191,1,,,S. Ciprianu,Corsica,42.3012,9.09342,Corsica,France,Sierra Morena ,,38.36998,3.829999,,Lead,Ingot,,,Roman,-100,0,,,,,,,X,,,,18.334968,,15.676,,38.949,,0.853609402,,2.097809,,,,,,Bontempi et al. 2016: 7-58,
Aug-14,LEAD00192,1,,,,Corsica,42.3012,9.09342,Corsica,France,Sierra Morena ,,38.36998,3.829999,,Lead,Ingot,,,Roman,-100,0,,,,,,,X,,,,18.319975,,15.652,,38.485,,0.853838259,,2.098094,,,,,,Bontempi et al. 2016: 7-58,
CM-4050,LEAD00193,1,Cerro de Montecristo (Abdera),,Cerro de Montecristo (Abdera),Adra,36.74866,-3.0224,Almeria,Spain,Sierra de Gador,,36.83932,-2.45317,,Lead,Droplet ,,,Phoenician,-790,-700,,,,,,,,,,X,18.3456,,0.0005,,0.0005,0.0014,0.85481,0.00001,2.10193,0.00003,362,9.23,0.84,Ibercron,Carpintero et al. 2015: 7-23,
CM-3229,LEAD00194,1,Cerro de Montecristo (Abdera),,Cerro de Montecristo (Abdera),Adra,36.74866,-3.0224,Almeria,Spain,Sierra de Gador,,36.83932,-2.45317,,Lead,Tape,,,Phoenician,-600,-500,,,,,,,,,,X,18.3454,,0.0008,,0.0008,0.002,0.8548,0.00001,2.10201,0.00004,362,9.23,0.84,Ibercron,Carpintero et al. 2015: 7-23,
CM-3763,LEAD00195,1,Cerro de Montecristo (Abdera),,Cerro de Montecristo (Abdera),Adra,36.74866,-3.0224,Almeria,Spain,Sierra de Gador,,36.83932,-2.45317,,Lead,Droplet ,,,Phoenician,-600,-500,,,,,,,,,,X,18.3454,,0.0005,,0.0005,0.0014,0.85478,0.00001,2.10179,0.00003,361,9.23,0.84,"Isotrace, Univ. Oxford (United Kingdom)",Carpintero et al. 2015: 7-23,
CM-3746,LEAD00196,1,Cerro de Montecristo (Abdera),,Cerro de Montecristo (Abdera),Adra,36.74866,-3.0224,Almeria,Spain,Sierra de Gador,,36.83932,-2.45317,,Lead,Droplet ,,,Phoenician,-400,-300,,,,,,,,,,X,18.3458,,0.0008,,0.0007,0.0019,0.85474,0.00001,2.10175,0.00004,360,9.23,0.84,"Isotrace, Univ. Oxford (United Kingdom)",Carpintero et al. 2015: 7-23,
1A,LEAD00197,1,,Wreck,Mal di ventre Wreck,Mal di ventre isle,39.99289,8.31174,Sardinia,Italy,Cartagena-Mazarron,,37.65241,-0.99888,,Lead,Ingot,,SOCPONTILIENORUMMF,Roman,,,-100,0,,,,,X,,,,18.684,,12.651,,38.487,,0.837030217,,2.079,,,,,,Clemenza et al. 2016: 1495-1501,
2A,LEAD00198,1,,Wreck,Mal di ventre Wreck,Mal di ventre isle,39.99289,8.31174,Sardinia,Italy,Cartagena-Mazarron,,37.65241,-0.99888,,Lead,Ingot,,QAPPCF,Roman,,,-100,0,,,,,X,,,,18.689,,15.672,,38.551,,0.837030217,,2.0793,,,,,,Clemenza et al. 2016: 1495-1501,
3A,LEAD00199,1,,Wreck,Mal di ventre Wreck,Mal di ventre isle,39.99289,8.31174,Sardinia,Italy,Cartagena-Mazarron,,37.65241,-0.99888,,Lead,Ingot,,MCPONTILIENORUMMF ,Roman,,,-100,0,,,,,X,,,,18.686,,15.646,,38.651,,0.837030217,,2.0792,,,,,,Clemenza et al. 2016: 1495-1501,
58,LEAD00200,1,Ebusus,,Ebusus,Ibiza,39.02229,1.48261,Baleares,Spain,Uncertain,,,,,Lead,Coin / Token,,,Roman Republic,-300,-230,,,,,,,X,X,,,"18,693",,"15,646",,"38,875",,0.837,,2.0798,,,,,,Di Vacri et al. 2017: 237-286,
XV,LEAD00201,1,Ebusus,,Ebusus,Ibiza,39.02229,1.48261,Baleares,Spain,Uncertain,,,,,Lead,Coin / Token,,,Roman Republic,-300,-230,,,,,,,X,X,,,"18,687",,"15,644",,"38,873",,0.8371,,2.0802,,,,,,Di Vacri et al. 2017: 237-286,
XVI,LEAD00202,1,Ebusus,,Ebusus,Ibiza,39.02229,1.48261,Baleares,Spain,Uncertain,,,,,Lead,Coin / Token,,,Roman Republic,-300,-230,,,,,,,X,X,,,"18,679",,"15,634",,"38,853",,0.837,,2.0801,,,,,,Di Vacri et al. 2017: 237-286,
XVII,LEAD00203,1,Ebusus,,Ebusus,Ibiza,39.02229,1.48261,Baleares,Spain,Uncertain,,,,,Lead,Coin / Token,,,Roman Republic,-300,-230,,,,,,,X,X,,,"18,69 ",,"15,642",,"38,874",,0.837,,2.08,,,,,,Di Vacri et al. 2017: 237-286,
XVII,LEAD00204,1,Ebusus,,Ebusus,Ibiza,39.02229,1.48261,Baleares,Spain,Uncertain,,,,,Lead,Coin / Token,,,Roman Republic,-300,-230,,,,,,,X,X,,,"18,704",,"15,654",,"38,873",,0.837,,2.0784,,,,,,Di Vacri et al. 2017: 237-286,
XIX,LEAD00205,1,Ebusus,,Ebusus,Ibiza,39.02229,1.48261,Baleares,Spain,Uncertain,,,,,Lead,Coin / Token,,,Roman Republic,-300,-230,,,,,,,X,X,,,"18,725",,"15,661",,"38,851",,0.8363,,2.0749,,,,,,Di Vacri et al. 2017: 237-286,
XX,LEAD00206,1,Ebusus,,Ebusus,Ibiza,39.02229,1.48261,Baleares,Spain,Uncertain,,,,,Lead,Coin / Token,,,Roman Republic,-300,-230,,,,,,,X,X,,,"18,74 ",,"15,671",,"38,856",,0.8362,,2.0733,,,,,,Di Vacri et al. 2017: 237-286,
14,LEAD00207,1,Ebusus,,Ebusus,Ibiza,39.02229,1.48261,Baleares,Spain,Uncertain,,,,,Lead,Coin / Token,,,Roman Republic,-230,-220,,,,,,,X,X,,,"18,62 ",,"15,595",,"38,643",,0.8375,,2.0753,,,,,,Di Vacri et al. 2017: 237-286,
15,LEAD00208,1,Ebusus,,Ebusus,Ibiza,39.02229,1.48261,Baleares,Spain,Uncertain,,,,,Lead,Coin / Token,,,Roman Republic,-230,-220,,,,,,,X,X,,,"18,665",,"15,62 ",,"38,828",,0.8369,,2.0804,,,,,,Di Vacri et al. 2017: 237-286,
20,LEAD00209,1,Ebusus,,Ebusus,Ibiza,39.02229,1.48261,Baleares,Spain,Uncertain,,,,,Lead,Coin / Token,,,Roman Republic,-230,-220,,,,,,,X,X,,,"18,62 ",,"15,605",,"38,924",,0.838,,2.0905,,,,,,Di Vacri et al. 2017: 237-286,
21,LEAD00210,1,Ebusus,,Ebusus,Ibiza,39.02229,1.48261,Baleares,Spain,Uncertain,,,,,Lead,Coin / Token,,,Roman Republic,-230,-220,,,,,,,X,X,,,"18,632",,"15,595",,"38,789",,0.837,,2.0818,,,,,,Di Vacri et al. 2017: 237-286,
IX,LEAD00211,1,Ebusus,,Ebusus,Ibiza,39.02229,1.48261,Baleares,Spain,Uncertain,,,,,Lead,Coin / Token,,,Roman Republic,-230,-220,,,,,,,X,X,,,"18,664",,"15,618",,"38,799",,0.8368,,2.0787,,,,,,Di Vacri et al. 2017: 237-286,
VIII,LEAD00212,1,Ebusus,,Ebusus,Ibiza,39.02229,1.48261,Baleares,Spain,Uncertain,,,,,Lead,Coin / Token,,,Roman Republic,-230,-220,,,,,,,X,X,,,"18,693",,"15,641",,"38,844",,0.8367,,2.078,,,,,,Di Vacri et al. 2017: 237-286,
X,LEAD00213,1,Ebusus,,Ebusus,Ibiza,39.02229,1.48261,Baleares,Spain,Uncertain,,,,,Lead,Coin / Token,,,Roman Republic,-230,-220,,,,,,,X,X,,,"18,664",,"15,623",,"38,838",,0.8371,,2.0809,,,,,,Di Vacri et al. 2017: 237-286,
4,LEAD00214,1,Ebusus,,Ebusus,Ibiza,39.02229,1.48261,Baleares,Spain,Uncertain,,,,,Lead,Coin / Token,,,Roman Republic,-220,-100,,,,,,,X,X,,,"18,741",,"15,68 ",,"38,933",,0.8367,,2.0771,,,,,,Di Vacri et al. 2017: 237-286,
32,LEAD00215,1,Ebusus,,Ebusus,Ibiza,39.02229,1.48261,Baleares,Spain,Uncertain,,,,,Lead,Coin / Token,,,Roman Republic,-220,-100,,,,,,,X,X,,,"18,55 ",,"15,639",,"38,649",,0.843,,2.0836,,,,,,Di Vacri et al. 2017: 237-286,
40,LEAD00216,1,Ebusus,,Ebusus,Ibiza,39.02229,1.48261,Baleares,Spain,Uncertain,,,,,Lead,Coin / Token,,,Roman Republic,-220,-100,,,,,,,X,X,,,"18,701",,"15,66 ",,"38,909",,0.8374,,2.0806,,,,,,Di Vacri et al. 2017: 237-286,
60,LEAD00217,1,Ebusus,,Ebusus,Ibiza,39.02229,1.48261,Baleares,Spain,Uncertain,,,,,Lead,Coin / Token,,,Roman Republic,-220,-100,,,,,,,X,X,,,"18,626",,"15,659",,"38,796",,0.8407,,2.0829,,,,,,Di Vacri et al. 2017: 237-286,
62,LEAD00218,1,Ebusus,,Ebusus,Ibiza,39.02229,1.48261,Baleares,Spain,Uncertain,,,,,Lead,Coin / Token,,,Roman Republic,-220,-100,,,,,,,X,X,,,"18,497",,"15,642",,"38,599",,0.8457,,2.0867,,,,,,Di Vacri et al. 2017: 237-286,
64,LEAD00219,1,Ebusus,,Ebusus,Ibiza,39.02229,1.48261,Baleares,Spain,Uncertain,,,,,Lead,Coin / Token,,,Roman Republic,-220,-100,,,,,,,X,X,,,"18,7 ",,"15,636",,"38,806",,0.8362,,2.0752,,,,,,Di Vacri et al. 2017: 237-286,
66,LEAD00220,1,Ebusus,,Ebusus,Ibiza,39.02229,1.48261,Baleares,Spain,Uncertain,,,,,Lead,Coin / Token,,,Roman Republic,-220,-100,,,,,,,X,X,,,"18,726",,"15,654",,"38,868",,0.836,,2.0757,,,,,,Di Vacri et al. 2017: 237-286,
11,LEAD00221,1,Ebusus,,Ebusus,Ibiza,39.02229,1.48261,Baleares,Spain,Uncertain,,,,,Lead,Coin / Token,,,Roman Republic,-220,-100,,,,,,,X,X,,,"18,695",,"15,653",,"38,901",,0.8373,,2.0808,,,,,,Di Vacri et al. 2017: 237-286,
12,LEAD00222,1,Ebusus,,Ebusus,Ibiza,39.02229,1.48261,Baleares,Spain,Uncertain,,,,,Lead,Coin / Token,,,Roman Republic,-220,-100,,,,,,,X,X,,,"18,663",,"15,617",,"38,814",,0.8368,,2.0797,,,,,,Di Vacri et al. 2017: 237-286,
13,LEAD00223,1,Ebusus,,Ebusus,Ibiza,39.02229,1.48261,Baleares,Spain,Uncertain,,,,,Lead,Coin / Token,,,Roman Republic,-220,-100,,,,,,,X,X,,,"18,689",,"15,64 ",,"38,883",,0.8369,,2.0806,,,,,,Di Vacri et al. 2017: 237-286,
18,LEAD00224,1,Ebusus,,Ebusus,Ibiza,39.02229,1.48261,Baleares,Spain,Uncertain,,,,,Lead,Coin / Token,,,Roman Republic,-220,-100,,,,,,,X,X,,,"18,673",,"15,625",,"38,834",,0.8368,,2.0797,,,,,,Di Vacri et al. 2017: 237-286,
19,LEAD00225,1,Ebusus,,Ebusus,Ibiza,39.02229,1.48261,Baleares,Spain,Uncertain,,,,,Lead,Coin / Token,,,Roman Republic,-220,-100,,,,,,,X,X,,,"18,668",,"15,603",,"38,859",,0.8358,,2.0816,,,,,,Di Vacri et al. 2017: 237-286,
XI,LEAD00226,1,Ebusus,,Ebusus,Ibiza,39.02229,1.48261,Baleares,Spain,Uncertain,,,,,Lead,Coin / Token,,,Roman Republic,-220,-100,,,,,,,X,X,,,"18,692",,"15,634",,"38,852",,0.8364,,2.0785,,,,,,Di Vacri et al. 2017: 237-286,
XII,LEAD00227,1,Ebusus,,Ebusus,Ibiza,39.02229,1.48261,Baleares,Spain,Uncertain,,,,,Lead,Coin / Token,,,Roman Republic,-220,-100,,,,,,,X,X,,,"18,581",,"15,641",,"38,749",,0.8418,,2.0855,,,,,,Di Vacri et al. 2017: 237-286,
XIII,LEAD00228,1,Ebusus,,Ebusus,Ibiza,39.02229,1.48261,Baleares,Spain,Uncertain,,,,,Lead,Coin / Token,,,Roman Republic,-220,-100,,,,,,,X,X,,,"18,648",,"15,614",,"38,837",,0.8374,,2.0826,,,,,,Di Vacri et al. 2017: 237-286,
XIV,LEAD00229,1,Ebusus,,Ebusus,Ibiza,39.02229,1.48261,Baleares,Spain,Uncertain,,,,,Lead,Coin / Token,,,Roman Republic,-220,-100,,,,,,,X,X,,,"18,606",,"15,614",,"38,776",,0.8392,,2.0841,,,,,,Di Vacri et al. 2017: 237-286,
68,LEAD00230,1,Ebusus,,Ebusus,Ibiza,39.02229,1.48261,Baleares,Spain,Uncertain,,,,,Lead,Coin / Token,,,Roman Republic,-100,0,,,,,,,X,X,,,"18,667",,"15,641",,"38,81",,0.8379,,2.0791,,,,,,Di Vacri et al. 2017: 237-286,
70,LEAD00231,1,Ebusus,,Ebusus,Ibiza,39.02229,1.48261,Baleares,Spain,Uncertain,,,,,Lead,Coin / Token,,,Roman Republic,-100,0,,,,,,,X,X,,,"18,7 ",,"15,638",,"38,8",,0.8363,,2.075,,,,,,Di Vacri et al. 2017: 237-286,
72,LEAD00232,1,Ebusus,,Ebusus,Ibiza,39.02229,1.48261,Baleares,Spain,Uncertain,,,,,Lead,Coin / Token,,,Roman Republic,-100,0,,,,,,,X,X,,,"18,521",,"15,607",,"38,6",,0.8427,,2.0842,,,,,,Di Vacri et al. 2017: 237-286,
74,LEAD00233,1,Ebusus,,Ebusus,Ibiza,39.02229,1.48261,Baleares,Spain,Uncertain,,,,,Lead,Coin / Token,,,Roman Republic,-100,0,,,,,,,X,X,,,"18,63 ",,"15,652",,"38,771",,0.8401,,2.081,,,,,,Di Vacri et al. 2017: 237-286,
76,LEAD00234,1,Ebusus,,Ebusus,Ibiza,39.02229,1.48261,Baleares,Spain,Uncertain,,,,,Lead,Coin / Token,,,Roman Republic,-100,0,,,,,,,X,X,,,"18,676",,"15,625",,"38,817",,0.8366,,2.0785,,,,,,Di Vacri et al. 2017: 237-286,
54.864,LEAD00235,1,Comachino wreck,Wreck,Comacchio Wreck,Comacchio,44.694,12.19054,Ferrara,Italy,Cartagena-Mazarron / Sierra Almagrera,,37.273315,-1.758177,,Lead,Ingot,,,Roman,-20,-10,,,,,,,X,,,,"18,676",,"1,565,389",,,,0.838182,,"2,073,838",,,,,,Domerge et al. 2016: 177-196,
54.859,LEAD00236,1,Comachino wreck,Wreck,Comacchio Wreck,Comacchio,44.694,12.19054,Ferrara,Italy,Cartagena-Mazarron / Sierra Almagrera,,37.273315,-1.758177,,Lead,Ingot,,,Roman,-20,-10,,,,,,,X,,,,"18,692",,"15,668",,,,0.83822,,"2,075,808",,,,,,Domerge et al. 2016: 177-196,
57.097,LEAD00237,1,Comachino wreck,Wreck,Comacchio Wreck,Comacchio,44.694,12.19054,Ferrara,Italy,Cartagena-Mazarron / Sierra Almagrera,,37.273315,-1.758177,,Lead,Ingot,,,Roman,-20,-10,,,,,,,X,,,,"18,692",,"15,665",,,,0.838059,,"2,075,861",,,,,,Domerge et al. 2016: 177-196,
57.093,LEAD00238,1,Comachino wreck,Wreck,Comacchio Wreck,Comacchio,44.694,12.19054,Ferrara,Italy,Cartagena-Mazarron / Sierra Almagrera,,37.273315,-1.758177,,Lead,Ingot,,,Roman,-20,-10,,,,,,,X,,,,"18,677",,"15,659",,,,0.838411,,"2,073,513",,,,,,Domerge et al. 2016: 177-196,
54.851,LEAD00239,1,Comachino wreck,Wreck,Comacchio Wreck,Comacchio,44.694,12.19054,Ferrara,Italy,Cartagena-Mazarron / Sierra Almagrera,,37.273315,-1.758177,,Lead,Ingot,,,Roman,-20,-10,,,,,,,X,,,,"18,691",,"15,664",,,,0.83805,,"2,072,816",,,,,,Domerge et al. 2016: 177-196,
54.854,LEAD00240,1,Comachino wreck,Wreck,Comacchio Wreck,Comacchio,44.694,12.19054,Ferrara,Italy,Cartagena-Mazarron / Sierra Almagrera,,37.273315,-1.758177,,Lead,Ingot,,,Roman,-20,-10,,,,,,,X,,,,"18,685",,"15,668",,,,0.838534,,"2,075,783",,,,,,Domerge et al. 2016: 177-196,
54.869,LEAD00241,1,Comachino wreck,Wreck,Comacchio Wreck,Comacchio,44.694,12.19054,Ferrara,Italy,Cartagena-Mazarron / Sierra Almagrera,,37.273315,-1.758177,,Lead,Ingot,,,Roman,-20,-10,,,,,,,X,,,,"18,705",,"15,679",,,,0.838225,,"2,075,873",,,,,,Domerge et al. 2016: 177-196,
57.125,LEAD00242,1,Comachino wreck,Wreck,Comacchio Wreck,Comacchio,44.694,12.19054,Ferrara,Italy,Cartagena-Mazarron / Sierra Almagrera,,37.273315,-1.758177,,Lead,Ingot,,,Roman,-20,-10,,,,,,,X,,,,"18,675",,"15,65 ",,,,0.838019,,"2,073,307",,,,,,Domerge et al. 2016: 177-196,
57.126,LEAD00243,1,Comachino wreck,Wreck,Comacchio Wreck,Comacchio,44.694,12.19054,Ferrara,Italy,Cartagena-Mazarron / Sierra Almagrera,,37.273315,-1.758177,,Lead,Ingot,,,Roman,-20,-10,,,,,,,X,,,,"1,866,974",,"1,565,146",,,,0.838333,,"207,395",,,,,,Domerge et al. 2016: 177-196,
57.065,LEAD00244,1,Comachino wreck,Wreck,Comacchio Wreck,Comacchio,44.694,12.19054,Ferrara,Italy,Cartagena-Mazarron / Sierra Almagrera,,37.273315,-1.758177,,Lead,Ingot,,,Roman,-20,-10,,,,,,,X,,,,"18,681",,"15,659",,,,0.838231,,"2,073,711",,,,,,Domerge et al. 2016: 177-196,
54.847,LEAD00245,1,Comachino wreck,Wreck,Comacchio Wreck,Comacchio,44.694,12.19054,Ferrara,Italy,Cartagena-Mazarron / Sierra Almagrera,,37.273315,-1.758177,,Lead,Ingot,,,Roman,-20,-10,,,,,,,X,,,,"186,743",,"156,497",,,,0.838034,,"2,073,706",,,,,,Domerge et al. 2016: 177-196,
57.09,LEAD00246,1,Comachino wreck,Wreck,Comacchio Wreck,Comacchio,44.694,12.19054,Ferrara,Italy,Cartagena-Mazarron / Sierra Almagrera,,37.273315,-1.758177,,Lead,Ingot,,,Roman,-20,-10,,,,,,,X,,,,"18,691",,"15,662",,,,0.837943,,"2,072,976",,,,,,Domerge et al. 2016: 177-196,
57 090a,LEAD00247,1,Comachino wreck,Wreck,Comacchio Wreck,Comacchio,44.694,12.19054,Ferrara,Italy,Cartagena-Mazarron / Sierra Almagrera,,37.273315,-1.758177,,Lead,Ingot,,,Roman,-20,-10,,,,,,,X,,,,"1,867,564",,"1,565,067",,,,0.838026,,"207,239",,,,,,Domerge et al. 2016: 177-196,
54.839,LEAD00248,1,Comachino wreck,Wreck,Comacchio Wreck,Comacchio,44.694,12.19054,Ferrara,Italy,Cartagena-Mazarron / Sierra Almagrera,,37.273315,-1.758177,,Lead,Ingot,,,Roman,-20,-10,,,,,,,X,,,,"18,669",,"156,426",,"387,059",,0.837892,,"2,073,271",,,,,,Domerge et al. 2016: 177-196,
57.132,LEAD00249,1,Comachino wreck,Wreck,Comacchio Wreck,Comacchio,44.694,12.19054,Ferrara,Italy,Cartagena-Mazarron / Sierra Almagrera,,37.273315,-1.758177,,Lead,Ingot,,,Roman,-20,-10,,,,,,,X,,,,"18,683",,"156,572",,"38,742",,0.838045,,"207,365",,,,,,Domerge et al. 2016: 177-196,
57.088,LEAD00250,1,Comachino wreck,Wreck,Comacchio Wreck,Comacchio,44.694,12.19054,Ferrara,Italy,Cartagena-Mazarron / Sierra Almagrera,,37.273315,-1.758177,,Lead,Ingot,,,Roman,-20,-10,,,,,,,X,,,,"18,675",,"15,653",,"38,73 ",,0.838179,,"2,073,896",,,,,,Domerge et al. 2016: 177-196,
57.122,LEAD00251,1,Comachino wreck,Wreck,Comacchio Wreck,Comacchio,44.694,12.19054,Ferrara,Italy,Cartagena-Mazarron / Sierra Almagrera,,37.273315,-1.758177,,Lead,Ingot,,,Roman,-20,-10,,,,,,,X,,,,"18,678",,"15,653",,"38,739",,0.838045,,"2,074,044",,,,,,Domerge et al. 2016: 177-196,
54.84,LEAD00252,1,Comachino wreck,Wreck,Comacchio Wreck,Comacchio,44.694,12.19054,Ferrara,Italy,Cartagena-Mazarron / Sierra Almagrera,,37.273315,-1.758177,,Lead,Ingot,,,Roman,-20,-10,,,,,,,X,,,,"186,739",,"1,565,677",,"38,74 ",,0.838431,,"2,074,553",,,,,,Domerge et al. 2016: 177-196,
54.835,LEAD00253,1,Comachino wreck,Wreck,Comacchio Wreck,Comacchio,44.694,12.19054,Ferrara,Italy,Cartagena-Mazarron / Sierra Almagrera,,37.273315,-1.758177,,Lead,Ingot,,,Roman,-20,-10,,,,,,,X,,,,"18,787",,"15,644",,"38,822",,0.832703,,"2,066,429",,,,,,Domerge et al. 2016: 177-196,
54.834,LEAD00254,1,Comachino wreck,Wreck,Comacchio Wreck,Comacchio,44.694,12.19054,Ferrara,Italy,Cartagena-Mazarron / Sierra Almagrera,,37.273315,-1.758177,,Lead,Ingot,,,Roman,-20,-10,,,,,,,X,,,,"18,779",,"15,635",,"38,805",,0.832579,,"2,066,404",,,,,,Domerge et al. 2016: 177-196,
57.106,LEAD00255,1,Comachino wreck,Wreck,Comacchio Wreck,Comacchio,44.694,12.19054,Ferrara,Italy,Cartagena-Mazarron / Sierra Almagrera,,37.273315,-1.758177,,Lead,Ingot,,,Roman,-20,-10,,,,,,,X,,,,"1,879,866",,"1,566,121",,"3,882,728",,0.833102,,"2,065,428",,,,,,Domerge et al. 2016: 177-196,
May-14,LEAD00256,1,Ses Figueretes,Wreck,Ses Figueretes,Eivissa,38.90615,1.43639,Baleares,Spain,Cartagena-Mazarron,,37.65241,-0.99888,,Lead,Ingot,,delphinus // QÂ·VIREIÂ·CÂ·F//STE,Roman,-100,0,,,,,,,X,,,,,,,,,,0.83689,,2.0806,,,,,,Domerge et al. 2016: 177-196,
Jan-15,LEAD00257,1,Torre de la sal,Wreck,Torre de la sal,Cabanes,40.13676,0.16267,Castello,Spain,Cartagena-Mazarron,,37.65241,-0.99888,,Lead,Ingot,,delphinus // QÂ·VIREIÂ·CÂ·F//STE,Roman,-100,0,,,,,,,X,,,,,,,,,,0.83696,,2.0796,,,,,,Domerge et al. 2016: 177-196,
Feb-15,LEAD00258,1,Torre de la sal,Wreck,Torre de la sal,Cabanes,40.13676,0.16267,Castello,Spain,Cartagena-Mazarron,,37.65241,-0.99888,,Lead,Ingot,,delphinus // QÂ·VIREIÂ·CÂ·F//STE,Roman,-100,0,,,,,,,X,,,,,,,,,,0.83745,,2.0826,,,,,,Domerge et al. 2016: 177-196,
95-35,LEAD00259,1,Cabrera 4,Wreck,Cabrera 4,Cabrera,39.14059,2.94102,Baleares,Spain,Sierra Morena ,Linares-La Carolina,38.36943,-3.83133,,Lead,Ingot,,[..]VA[â¦]C[..],Roman Empire,0,20,,,,,,,X,,,,18.184,,15.586,,38.265,,18.736,,2.1043,,,,,"Istituto Cobianchi, Verbania (Italy)",Domergue et al. 2012: 243-256,
98-49,LEAD00260,1,Cabrera 4,Wreck,Cabrera 4,Cabrera,39.14059,2.94102,Baleares,Spain,Sierra Morena ,Linares-La Carolina,38.36943,-3.83133,,Lead,Ingot,,[..]VA[â¦]C[..],Roman Empire,0,20,,,,,,,X,,,,18.21,,15.612,,38.353,,18.738,,2.10623,,,,,"Istituto Cobianchi, Verbania (Italy)",Domergue et al. 2012: 243-256,
98-46,LEAD00261,1,Cabrera 4,Wreck,Cabrera 4,Cabrera,39.14059,2.94102,Baleares,Spain,Sierra Morena ,Linares-La Carolina,38.36943,-3.83133,,Lead,Ingot,,T.IVENT.T.L.DVSO,Roman Empire,0,20,,,,,,,X,,,,18.253,,15.688,,38.546,,18.743,,2.1117,,,,,"Istituto Cobianchi, Verbania (Italy)",Domergue et al. 2012: 243-256,
98-47,LEAD00262,1,Cabrera 4,Wreck,Cabrera 4,Cabrera,39.14059,2.94102,Baleares,Spain,Sierra Morena ,Linares-La Carolina,38.36943,-3.83133,,Lead,Ingot,,SOC.VESC,Roman Empire,0,20,,,,,,,X,,,,18.199,,15.611,,38.366,,18.707,,2.1081,,,,,"Istituto Cobianchi, Verbania (Italy)",Domergue et al. 2012: 243-256,
DA375/2,LEAD00263,1,,,Dangstetten,Kussaberg,47.59662,8.32189,Waldshut,Germany,Eifel,,50.25341,6.67865,,Lead,Plate ,,,Roman,,,-20,400,,,,,,,,X,18.303,,15.6,,38.21,,0.8523,,2.0878,,,,,,Durali-Mueller et al. 2007: 155-98,
DA447/9,LEAD00264,1,,,Dangstetten,Kussaberg,47.59662,8.32189,Waldshut,Germany,Eifel,,50.25341,6.67865,,Lead,Tablet / Sheet,,,Roman,,,-20,400,,,,,,,,X,18.369,,15.606,,38.3,,0.8496,,2.0852,,,,,,Durali-Mueller et al. 2007: 155-98,
DA1220/30,LEAD00265,1,,,Dangstetten,Kussaberg,47.59662,8.32189,Waldshut,Germany,Eifel,,50.25341,6.67865,,Lead,Tablet / Sheet,,,Roman,,,-20,400,,,,,,,,X,18.355,,15.603,,38.26,,0.8501,,2.0846,,,,,,Durali-Mueller et al. 2007: 155-98,
DA545/50,LEAD00266,1,,,Dangstetten,Kussaberg,47.59662,8.32189,Waldshut,Germany,Eifel,,50.25341,6.67865,,Lead,Tablet / Sheet,,,Roman,,,-20,400,,,,,,,,X,18.335,,15.606,,38.26,,0.8512,,2.0867,,,,,,Durali-Mueller et al. 2007: 155-98,
DA555/7,LEAD00267,1,,,Dangstetten,Kussaberg,47.59662,8.32189,Waldshut,Germany,Eifel,,50.25341,6.67865,,Lead,Tablet / Sheet,,,Roman,,,-20,400,,,,,,,,X,18.319,,15.612,,38.33,,0.8522,,2.0922,,,,,,Durali-Mueller et al. 2007: 155-98,
DA1171/5,LEAD00268,1,,,Dangstetten,Kussaberg,47.59662,8.32189,Waldshut,Germany,Eifel,,50.25341,6.67865,,Lead,Tablet / Sheet,,,Roman,,,-20,400,,,,,,,,X,18.224,,15.609,,38.3,,0.8565,,2.1019,,,,,,Durali-Mueller et al. 2007: 155-98,
DA1171/5,LEAD00269,1,,,Dangstetten,Kussaberg,47.59662,8.32189,Waldshut,Germany,Eifel,,50.25341,6.67865,,Lead,Tablet / Sheet,,,Roman,,,-20,400,,,,,,,,X,18.371,,15.608,,38.31,,0.8496,,2.0856,,,,,,Durali-Mueller et al. 2007: 155-98,
DA1337/27,LEAD00270,1,,,Dangstetten,Kussaberg,47.59662,8.32189,Waldshut,Germany,Eifel,,50.25341,6.67865,,Lead,Tablet / Sheet,,,Roman,,,-20,400,,,,,,,,X,18.309,,15.601,,38.22,,0.8521,,2.0875,,,,,,Durali-Mueller et al. 2007: 155-98,
DA447/8,LEAD00271,1,,,Dangstetten,Kussaberg,47.59662,8.32189,Waldshut,Germany,Eifel,,50.25341,6.67865,,Lead,Tablet / Sheet,,,Roman,,,-20,400,,,,,,,,X,18.384,,15.609,,38.32,,0.849,,2.0843,,,,,,Durali-Mueller et al. 2007: 155-98,
DA1038/12,LEAD00272,1,,,Dangstetten,Kussaberg,47.59662,8.32189,Waldshut,Germany,Eifel,,50.25341,6.67865,,Lead,Tablet / Sheet,,,Roman,,,-20,400,,,,,,,,X,18.299,,15.603,,38.21,,0.8527,,2.0883,,,,,,Durali-Mueller et al. 2007: 155-98,
DA1354/4,LEAD00273,1,,,Dangstetten,Kussaberg,47.59662,8.32189,Waldshut,Germany,Eifel,,50.25341,6.67865,,Lead,Tablet / Sheet,,,Roman,,,-20,400,,,,,,,,X,18.431,,15.632,,38.52,,0.8481,,2.09,,,,,,Durali-Mueller et al. 2007: 155-98,
DA788-27,LEAD00274,1,,,Dangstetten,Kussaberg,47.59662,8.32189,Waldshut,Germany,Eifel,,50.25341,6.67865,,Lead,Tablet / Sheet,,,Roman,,,-20,400,,,,,,,,X,18.345,,15.618,,38.36,,0.8514,,2.0911,,,,,,Durali-Mueller et al. 2007: 155-98,
DA551/26,LEAD00275,1,,,Dangstetten,Kussaberg,47.59662,8.32189,Waldshut,Germany,Eifel,,50.25341,6.67865,,Lead,Tablet / Sheet,,,Roman,,,-20,400,,,,,,,,X,18.315,,15.603,,38.23,,0.8519,,2.0873,,,,,,Durali-Mueller et al. 2007: 155-98,
DA925,LEAD00276,1,,,Dangstetten,Kussaberg,47.59662,8.32189,Waldshut,Germany,Eifel,,50.25341,6.67865,,Lead,Tablet / Sheet,,,Roman,,,-20,400,,,,,,,,X,18.343,,15.605,,38.25,,0.8507,,2.0854,,,,,,Durali-Mueller et al. 2007: 155-98,
DA1291/8,LEAD00277,1,,,Dangstetten,Kussaberg,47.59662,8.32189,Waldshut,Germany,Eifel,,50.25341,6.67865,,Lead,Tablet / Sheet,,,Roman,,,-20,400,,,,,,,,X,18.35,,15.616,,38.33,,0.851,,2.0889,,,,,,Durali-Mueller et al. 2007: 155-98,
DA1039,LEAD00278,1,,,Dangstetten,Kussaberg,47.59662,8.32189,Waldshut,Germany,Eifel,,50.25341,6.67865,,Lead,Tablet / Sheet,,,Roman,,,-20,400,,,,,,,,X,18.36,,15.605,,38.27,,0.8499,,2.0845,,,,,,Durali-Mueller et al. 2007: 155-98,
DA707,LEAD00279,1,,,Dangstetten,Kussaberg,47.59662,8.32189,Waldshut,Germany,Eifel,,50.25341,6.67865,,Lead,Ring,,,Roman,,,-20,400,,,,,,,,X,18.212,,15.614,,38.32,,0.8573,,2.1042,,,,,,Durali-Mueller et al. 2007: 155-98,
DA547/4,LEAD00280,1,,,Dangstetten,Kussaberg,47.59662,8.32189,Waldshut,Germany,Eifel,,50.25341,6.67865,,Lead,Tablet / Sheet,,,Roman,,,-20,400,,,,,,,,X,18.247,,15.598,,38.15,,0.8548,,2.0908,,,,,,Durali-Mueller et al. 2007: 155-98,
DA700-33,LEAD00281,1,,,Dangstetten,Kussaberg,47.59662,8.32189,Waldshut,Germany,Eifel,,50.25341,6.67865,,Lead,Tablet / Sheet,,,Roman,,,-20,400,,,,,,,,X,18.382,,15.607,,38.31,,0.849,,2.0842,,,,,,Durali-Mueller et al. 2007: 155-98,
DA562/15,LEAD00282,1,,,Dangstetten,Kussaberg,47.59662,8.32189,Waldshut,Germany,Eifel,,50.25341,6.67865,,Lead,Tablet / Sheet,,,Roman,,,-20,400,,,,,,,,X,18.357,,15.605,,38.27,,0.8501,,2.0847,,,,,,Durali-Mueller et al. 2007: 155-98,
DA1330/4,LEAD00283,1,,,Dangstetten,Kussaberg,47.59662,8.32189,Waldshut,Germany,Eifel,,50.25341,6.67865,,Lead,Tablet / Sheet,,,Roman,,,-20,400,,,,,,,,X,18.371,,15.606,,38.29,,0.8495,,2.0843,,,,,,Durali-Mueller et al. 2007: 155-98,
DA437A/15,LEAD00284,1,,,Dangstetten,Kussaberg,47.59662,8.32189,Waldshut,Germany,Eifel,,50.25341,6.67865,,Lead,Ribbon,,,Roman,,,-20,400,,,,,,,,X,18.382,,15.607,,38.31,,0.849,,2.0843,,,,,,Durali-Mueller et al. 2007: 155-98,
bei Grube 265,LEAD00285,1,,,Dangstetten,Kussaberg,47.59662,8.32189,Waldshut,Germany,Eifel,,50.25341,6.67865,,Lead,Tablet / Sheet,,,Roman,,,-20,400,,,,,,,,X,18.303,,15.602,,38.21,,0.8524,,2.0877,,,,,,Durali-Mueller et al. 2007: 155-98,
bei Grube 544,LEAD00286,1,,,Dangstetten,Kussaberg,47.59662,8.32189,Waldshut,Germany,Eifel,,50.25341,6.67865,,Lead,Tablet / Sheet,,,Roman,,,-20,400,,,,,,,,X,18.363,,15.629,,38.51,,0.8511,,2.0972,,,,,,Durali-Mueller et al. 2007: 155-98,
bei Grube 217,LEAD00287,1,,,Dangstetten,Kussaberg,47.59662,8.32189,Waldshut,Germany,Eifel,,50.25341,6.67865,,Lead,Tablet / Sheet,,,Roman,,,-20,400,,,,,,,,X,18.426,,15.63,,38.5,,0.8483,,2.0896,,,,,,Durali-Mueller et al. 2007: 155-98,
DA449/45,LEAD00288,1,,,Dangstetten,Kussaberg,47.59662,8.32189,Waldshut,Germany,Eifel,,50.25341,6.67865,,Lead,Tablet / Sheet,,,Roman,,,-20,400,,,,,,,,X,18.408,,15.633,,38.55,,0.8492,,2.0941,,,,,,Durali-Mueller et al. 2007: 155-98,
DA449/44,LEAD00289,1,,,Dangstetten,Kussaberg,47.59662,8.32189,Waldshut,Germany,Eifel,,50.25341,6.67865,,Lead,Ingot,,,Roman,,,-20,400,,,,,,,,X,18.269,,15.602,,38.18,,0.854,,2.0897,,,,,,Durali-Mueller et al. 2007: 155-98,
I,LEAD00290,1,,,Dangstetten,Kussaberg,47.59662,8.32189,Waldshut,Germany,Eifel,,50.25341,6.67865,,Lead,Solder,,,Roman,,,-20,400,,,,,,,,X,18.322,,15.605,,38.24,,0.8517,,2.0871,,,,,,Durali-Mueller et al. 2007: 155-98,
II,LEAD00291,1,,,Dangstetten,Kussaberg,47.59662,8.32189,Waldshut,Germany,Eifel,,50.25341,6.67865,,Lead,Solder,,,Roman,,,-20,400,,,,,,,,X,18.346,,15.61,,38.28,,0.8509,,2.0863,,,,,,Durali-Mueller et al. 2007: 155-98,
14384,LEAD00292,1,,,Waldgirmes,Waldgirmes,50.58683,8.54967,Lahnau,Germany,Eifel,,50.25341,6.67865,,Lead,Tablet / Sheet,,,Roman,,,-20,400,,,,,,,,X,18.343,,15.61,,38.27,,0.851,,2.0863,,,,,,Durali-Mueller et al. 2007: 155-98,
14597,LEAD00293,1,,,Waldgirmes,Waldgirmes,50.58683,8.54967,Lahnau,Germany,Eifel,,50.25341,6.67865,,Lead,Tablet / Sheet,,,Roman,,,-20,400,,,,,,,,X,18.522,,15.625,,38.48,,0.8436,,2.078,,,,,,Durali-Mueller et al. 2007: 155-98,
14671,LEAD00294,1,,,Waldgirmes,Waldgirmes,50.58683,8.54967,Lahnau,Germany,Eifel,,50.25341,6.67865,,Lead,Tablet / Sheet,,,Roman,,,-20,400,,,,,,,,X,18.457,,15.623,,38.45,,0.8464,,2.0834,,,,,,Durali-Mueller et al. 2007: 155-98,
19396,LEAD00295,1,,,Waldgirmes,Waldgirmes,50.58683,8.54967,Lahnau,Germany,Eifel,,50.25341,6.67865,,Lead,Tablet / Sheet,,,Roman,,,-20,400,,,,,,,,X,18.172,,15.597,,38.08,,0.8583,,2.0953,,,,,,Durali-Mueller et al. 2007: 155-98,
19858,LEAD00296,1,,,Waldgirmes,Waldgirmes,50.58683,8.54967,Lahnau,Germany,Eifel,,50.25341,6.67865,,Lead,Tablet / Sheet,,,Roman,,,-20,400,,,,,,,,X,18.344,,15.611,,38.27,,0.851,,2.0864,,,,,,Durali-Mueller et al. 2007: 155-98,
20054,LEAD00297,1,,,Waldgirmes,Waldgirmes,50.58683,8.54967,Lahnau,Germany,Eifel,,50.25341,6.67865,,Lead,Tablet / Sheet,,,Roman,,,-20,400,,,,,,,,X,18..233,,15.607,,38.14,,0.856,,2.092,,,,,,Durali-Mueller et al. 2007: 155-98,
20597,LEAD00298,1,,,Waldgirmes,Waldgirmes,50.58683,8.54967,Lahnau,Germany,Eifel,,50.25341,6.67865,,Lead,Tablet / Sheet,,,Roman,,,-20,400,,,,,,,,X,18.171,,15.597,,38.08,,0.8584,,2.0956,,,,,,Durali-Mueller et al. 2007: 155-98,
22194,LEAD00299,1,,,Waldgirmes,Waldgirmes,50.58683,8.54967,Lahnau,Germany,Eifel,,50.25341,6.67865,,Lead,Tablet / Sheet,,,Roman,,,-20,400,,,,,,,,X,18.418,,15.618,,38.39,,0.8479,,2.0842,,,,,,Durali-Mueller et al. 2007: 155-98,
22443,LEAD00300,1,,,Waldgirmes,Waldgirmes,50.58683,8.54967,Lahnau,Germany,Eifel,,50.25341,6.67865,,Lead,Tablet / Sheet,,,Roman,,,-20,400,,,,,,,,X,18.362,,15.611,,38.31,,0.8502,,2.0862,,,,,,Durali-Mueller et al. 2007: 155-98,
26896,LEAD00301,1,,,Waldgirmes,Waldgirmes,50.58683,8.54967,Lahnau,Germany,Eifel,,50.25341,6.67865,,Lead,Tablet / Sheet,,,Roman,,,-20,400,,,,,,,,X,18.345,,15.611,,38.27,,0.851,,2.0863,,,,,,Durali-Mueller et al. 2007: 155-98,
26930,LEAD00302,1,,,Waldgirmes,Waldgirmes,50.58683,8.54967,Lahnau,Germany,Eifel,,50.25341,6.67865,,Lead,Tablet / Sheet,,,Roman,,,-20,400,,,,,,,,X,18.365,,15.612,,38.3,,0.8501,,2.0854,,,,,,Durali-Mueller et al. 2007: 155-98,
19360,LEAD00303,1,,,Waldgirmes,Waldgirmes,50.58683,8.54967,Lahnau,Germany,Eifel,,50.25341,6.67865,,Lead,Tablet / Sheet,,,Roman,,,-20,400,,,,,,,,X,18.368,,15.613,,38.31,,0.85,,2.0856,,,,,,Durali-Mueller et al. 2007: 155-98,
14679,LEAD00304,1,,,Waldgirmes,Waldgirmes,50.58683,8.54967,Lahnau,Germany,Eifel,,50.25341,6.67865,,Lead,Tablet / Sheet,,,Roman,,,-20,400,,,,,,,,X,18.385,,15.614,,38.33,,0.8493,,2.0851,,,,,,Durali-Mueller et al. 2007: 155-98,
14485,LEAD00305,1,,,Waldgirmes,Waldgirmes,50.58683,8.54967,Lahnau,Germany,Eifel,,50.25341,6.67865,,Lead,Tablet / Sheet,,,Roman,,,-20,400,,,,,,,,X,18.242,,15.608,,38.16,,0.8556,,2.0917,,,,,,Durali-Mueller et al. 2007: 155-98,
14372,LEAD00306,1,,,Waldgirmes,Waldgirmes,50.58683,8.54967,Lahnau,Germany,Eifel,,50.25341,6.67865,,Lead,Tablet / Sheet,,,Roman,,,-20,400,,,,,,,,X,18.489,,15.624,,38.48,,0.845,,2.081,,,,,,Durali-Mueller et al. 2007: 155-98,
14647,LEAD00307,1,,,Waldgirmes,Waldgirmes,50.58683,8.54967,Lahnau,Germany,Eifel,,50.25341,6.67865,,Lead,Tablet / Sheet,,,Roman,,,-20,400,,,,,,,,X,18.51,,15.624,,38.48,,0.8441,,2.0786,,,,,,Durali-Mueller et al. 2007: 155-98,
14653,LEAD00308,1,,,Waldgirmes,Waldgirmes,50.58683,8.54967,Lahnau,Germany,Eifel,,50.25341,6.67865,,Lead,Tablet / Sheet,,,Roman,,,-20,400,,,,,,,,X,18.432,,15.618,,38.38,,0.8473,,2.0822,,,,,,Durali-Mueller et al. 2007: 155-98,
6057,LEAD00309,1,,,Waldgirmes,Waldgirmes,50.58683,8.54967,Lahnau,Germany,Eifel,,50.25341,6.67865,,Lead,Tablet / Sheet,,,Roman,,,-20,400,,,,,,,,X,18.375,,15.613,,38.32,,0.8497,,2.0854,,,,,,Durali-Mueller et al. 2007: 155-98,
20597,LEAD00310,1,,,Waldgirmes,Waldgirmes,50.58683,8.54967,Lahnau,Germany,Eifel,,50.25341,6.67865,,Lead,Tablet / Sheet,,,Roman,,,-20,400,,,,,,,,X,18.173,,15.6,,38.09,,0.8584,,2.0958,,,,,,Durali-Mueller et al. 2007: 155-98,
20054,LEAD00311,1,,,Wallendorf,Wallendorf,49.86948,6.28788,Rhineland-Palatine,Germany,Eifel,,50.25341,6.67865,,Lead,Tablet / Sheet,,,Roman,,,-20,400,,,,,,,,X,18.235,,15.609,,38.15,,0.856,,2.0923,,,,,,Durali-Mueller et al. 2007: 155-98,
3152,LEAD00312,1,,,Wallendorf,Wallendorf,49.86948,6.28788,Rhineland-Palatine,Germany,Eifel,,50.25341,6.67865,,Lead,Undefined object,,,Roman,,,-20,400,,,,,,,,X,18.378,,15.613,,38.29,,0.8495,,2.0836,,,,,,Durali-Mueller et al. 2007: 155-98,
3159,LEAD00313,1,,,Wallendorf,Wallendorf,49.86948,6.28788,Rhineland-Palatine,Germany,Eifel,,50.25341,6.67865,,Lead,Undefined object,,,Roman,,,-20,400,,,,,,,,X,18.47,,15.624,,38.41,,0.8459,,2.0794,,,,,,Durali-Mueller et al. 2007: 155-98,
3167,LEAD00314,1,,,Wallendorf,Wallendorf,49.86948,6.28788,Rhineland-Palatine,Germany,Eifel,,50.25341,6.67865,,Lead,Undefined object,,,Roman,,,-20,400,,,,,,,,X,18.385,,15.613,,38.32,,0.8493,,2.0844,2,,,,,Durali-Mueller et al. 2007: 155-98,
3371,LEAD00315,1,,,Wallendorf,Wallendorf,49.86948,6.28788,Rhineland-Palatine,Germany,Eifel,,50.25341,6.67865,,Lead,Undefined object,,,Roman,,,-20,400,,,,,,,,X,18.374,,15.611,,38.32,,0.8496,,2.0853,,,,,,Durali-Mueller et al. 2007: 155-98,
3171,LEAD00316,1,,,Wallendorf,Wallendorf,49.86948,6.28788,Rhineland-Palatine,Germany,Eifel,,50.25341,6.67865,,Lead,Undefined object,,,Roman,,,-20,400,,,,,,,,X,18.348,,15.611,,38.28,,0.8509,,2.0864,,,,,,Durali-Mueller et al. 2007: 155-98,
3175,LEAD00317,1,,,Wallendorf,Wallendorf,49.86948,6.28788,Rhineland-Palatine,Germany,Eifel,,50.25341,6.67865,,Lead,Bead,,,Roman,,,-20,400,,,,,,,,X,18.325,,15.611,,38.26,,0.8519,,2.0876,,,,,,Durali-Mueller et al. 2007: 155-98,
3176,LEAD00318,1,,,Wallendorf,Wallendorf,49.86948,6.28788,Rhineland-Palatine,Germany,Eifel,,50.25341,6.67865,,Lead,Weight,,,Roman,,,-20,400,,,,,,,,X,18.364,,15.613,,38.3,,0.8502,,2.0857,,,,,,Durali-Mueller et al. 2007: 155-98,
3377,LEAD00319,1,,,Wallendorf,Wallendorf,49.86948,6.28788,Rhineland-Palatine,Germany,Eifel,,50.25341,6.67865,,Lead,Undefined object,,,Roman,,,-20,400,,,,,,,,X,18.358,,15.611,,38.29,,0.8503,,2.0859,,,,,,Durali-Mueller et al. 2007: 155-98,
3378,LEAD00320,1,,,Wallendorf,Wallendorf,49.86948,6.28788,Rhineland-Palatine,Germany,Eifel,,50.25341,6.67865,,Lead,Undefined object,,,Roman,,,-20,400,,,,,,,,X,18.377,,15.613,,38.32,,0.8496,,2.0853,,,,,,Durali-Mueller et al. 2007: 155-98,
