Repository: mona2711/Data

File: abc.csv (part 3 of 9)
Ref. no.,MedConTaCCt_ref,no_of_artifacts,Archaeological excavation,Interpretation of the context,Site,GEO1: town/city/site,GEOCoordinates1,GEOCoordinates2,GEO2_province_region,GEO3_Country,Mining_District,Mine/outcrop,OutcropCoordinates1,OutcropCoordinates2,Main ore,Material,Type_of_object,Typology,Stamps/seals/marks,Period,Chron_production_1,Chron_production_2,Chron_arch_context_1,Chron_arch_context_2,XRF,XRD,RX-EDS,ID-TIMS,TIMS,ICP-MS,LA-ICP-MS,MC-ICP-MS,206Pb/204Pb,SD/ERROR,207Pb/204Pb,SD/ERROR1,208Pb/204Pb,SD/ERROR2,207Pb/206Pb,SD/ERROR3,208Pb/206Pb,SD/ERROR4,tmod,mu12,kappa12,Lab. Analysis,Reference archaeometric publication,Observations
3379b,LEAD00321,1,,,Wallendorf,Wallendorf,49.86948,6.28788,Rhineland-Palatine,Germany,Eifel,,50.25341,6.67865,,Lead,Rouelle,,,Roman,,,-20,400,,,,,,,,X,18.376,,15.613,,38.3,,0.8497,,2.0845,,,,,,Durali-Mueller et al. 2007: 155-98,
3380,LEAD00322,1,,,Wallendorf,Wallendorf,49.86948,6.28788,Rhineland-Palatine,Germany,Eifel,,50.25341,6.67865,,Lead,Rouelle,,,Roman,,,-20,400,,,,,,,,X,18.183,,15.601,,38.09,,0.858,,2.095,,,,,,Durali-Mueller et al. 2007: 155-98,
3384,LEAD00323,1,,,Wallendorf,Wallendorf,49.86948,6.28788,Rhineland-Palatine,Germany,Eifel,,50.25341,6.67865,,Lead,Rouelle,,,Roman,,,-20,400,,,,,,,,X,18.384,,15.615,,38.33,,0.8494,,2.0848,,,,,,Durali-Mueller et al. 2007: 155-98,
3385,LEAD00324,1,,,Wallendorf,Wallendorf,49.86948,6.28788,Rhineland-Palatine,Germany,Eifel,,50.25341,6.67865,,Lead,Rouelle,,,Roman,,,-20,400,,,,,,,,X,18.398,,15.615,,38.32,,0.8487,,2.0831,,,,,,Durali-Mueller et al. 2007: 155-98,
3386,LEAD00325,1,,,Wallendorf,Wallendorf,49.86948,6.28788,Rhineland-Palatine,Germany,Eifel,,50.25341,6.67865,,Lead,Rouelle,,,Roman,,,-20,400,,,,,,,,X,18.373,,15.611,,38.31,,0.8497,,2.0854,,,,,,Durali-Mueller et al. 2007: 155-98,
3387,LEAD00326,1,,,Wallendorf,Wallendorf,49.86948,6.28788,Rhineland-Palatine,Germany,Eifel,,50.25341,6.67865,,Lead,Rouelle,,,Roman,,,-20,400,,,,,,,,X,18.365,,15.611,,38.31,,0.8501,,2.0859,,,,,,Durali-Mueller et al. 2007: 155-98,
3388,LEAD00327,1,,,Wallendorf,Wallendorf,49.86948,6.28788,Rhineland-Palatine,Germany,Eifel,,50.25341,6.67865,,Lead,Rouelle,,,Roman,,,-20,400,,,,,,,,X,18.401,,15.625,,38.37,,0.8492,,2.085,,,,,,Durali-Mueller et al. 2007: 155-98,
3389,LEAD00328,1,,,Wallendorf,Wallendorf,49.86948,6.28788,Rhineland-Palatine,Germany,Eifel,,50.25341,6.67865,,Lead,Rouelle,,,Roman,,,-20,400,,,,,,,,X,18.401,,15.617,,38.35,,0.8487,,2.0843,,,,,,Durali-Mueller et al. 2007: 155-98,
3390,LEAD00329,1,,,Wallendorf,Wallendorf,49.86948,6.28788,Rhineland-Palatine,Germany,Eifel,,50.25341,6.67865,,Lead,Rouelle,,,Roman,,,-20,400,,,,,,,,X,18.322,,15.609,,38.24,,0.8519,,2.0869,,,,,,Durali-Mueller et al. 2007: 155-98,
3391,LEAD00330,1,,,Wallendorf,Wallendorf,49.86948,6.28788,Rhineland-Palatine,Germany,Eifel,,50.25341,6.67865,,Lead,Rouelle,,,Roman,,,-20,400,,,,,,,,X,18.181,,15.599,,38.09,,0.858,,2.0951,,,,,,Durali-Mueller et al. 2007: 155-98,
3392,LEAD00331,1,,,Wallendorf,Wallendorf,49.86948,6.28788,Rhineland-Palatine,Germany,Eifel,,50.25341,6.67865,,Lead,Rouelle,,,Roman,,,-20,400,,,,,,,,X,18.362,,15.616,,38.3,,0.8505,,2.086,,,,,,Durali-Mueller et al. 2007: 155-98,
3393,LEAD00332,1,,,Wallendorf,Wallendorf,49.86948,6.28788,Rhineland-Palatine,Germany,Eifel,,50.25341,6.67865,,Lead,Rouelle,,,Roman,,,-20,400,,,,,,,,X,18.397,,15.621,,38.36,,0.8491,,2.0852,,,,,,Durali-Mueller et al. 2007: 155-98,
3394,LEAD00333,1,,,Wallendorf,Wallendorf,49.86948,6.28788,Rhineland-Palatine,Germany,Eifel,,50.25341,6.67865,,Lead,Rouelle,,,Roman,,,-20,400,,,,,,,,X,18.361,,15.606,,38.29,,0.8499,,2.0856,,,,,,Durali-Mueller et al. 2007: 155-98,
3395,LEAD00334,1,,,Wallendorf,Wallendorf,49.86948,6.28788,Rhineland-Palatine,Germany,Eifel,,50.25341,6.67865,,Lead,Rouelle,,,Roman,,,-20,400,,,,,,,,X,18.4,,15.627,,38.41,,0.8493,,2.0877,,,,,,Durali-Mueller et al. 2007: 155-98,
3396,LEAD00335,1,,,Wallendorf,Wallendorf,49.86948,6.28788,Rhineland-Palatine,Germany,Eifel,,50.25341,6.67865,,Lead,Rouelle,,,Roman,,,-20,400,,,,,,,,X,18.378,,15.612,,38.32,,0.8495,,2.0851,,,,,,Durali-Mueller et al. 2007: 155-98,
3397,LEAD00336,1,,,Wallendorf,Wallendorf,49.86948,6.28788,Rhineland-Palatine,Germany,Eifel,,50.25341,6.67865,,Lead,Rouelle,,,Roman,,,-20,400,,,,,,,,X,18.457,,15.628,,38.42,,0.8467,,2.0815,,,,,,Durali-Mueller et al. 2007: 155-98,
3398,LEAD00337,1,,,Wallendorf,Wallendorf,49.86948,6.28788,Rhineland-Palatine,Germany,Eifel,,50.25341,6.67865,,Lead,Rouelle,,,Roman,,,-20,400,,,,,,,,X,18.401,,15.628,,38.41,,0.8493,,2.0876,,,,,,Durali-Mueller et al. 2007: 155-98,
6130,LEAD00338,1,,,Wallendorf,Wallendorf,49.86948,6.28788,Rhineland-Palatine,Germany,Eifel,,50.25341,6.67865,,Lead,Undefined object,,,Roman,,,-20,400,,,,,,,,X,18.384,,15.616,,38.34,,0.8494,,2.0853,,,,,,Durali-Mueller et al. 2007: 155-98,
9714222,LEAD00339,1,,,Mainz,Wallendorf,49.95499,8.28029,Rhineland-Palatine,Germany,Uncertain,,,,,Lead,Clamp / Staple,,,Roman,,,-20,400,,,,,,,,X,18.454,,15.628,,38.4,,0.8468,,2.0805,,,,,,Durali-Mueller et al. 2007: 155-98,
9714239,LEAD00340,1,,,Mainz,Wallendorf,49.95499,8.28029,Rhineland-Palatine,Germany,Uncertain,,,,,Lead,Clamp / Staple,,,Roman,,,-20,400,,,,,,,,X,18.36,,15.611,,38.29,,0.8503,,2.0857,,,,,,Durali-Mueller et al. 2007: 155-98,
97142F108,LEAD00341,1,,,Mainz,Wallendorf,49.95499,8.28029,Rhineland-Palatine,Germany,Uncertain,,,,,Lead,Clamp / Staple,,,Roman,,,-20,400,,,,,,,,X,18.296,,15.615,,38.26,,0.8535,,2.0913,,,,,,Durali-Mueller et al. 2007: 155-98,
90064,LEAD00342,1,,,Mainz,Wallendorf,49.95499,8.28029,Rhineland-Palatine,Germany,Uncertain,,,,,Lead,Clamp / Staple,,,Roman,,,-20,400,,,,,,,,X,18.378,,15.613,,38.29,,0.8496,,2.0837,,,,,,Durali-Mueller et al. 2007: 155-98,
97142F87,LEAD00343,1,,,Mainz,Wallendorf,49.95499,8.28029,Rhineland-Palatine,Germany,Uncertain,,,,,Lead,Clamp / Staple,,,Roman,,,-20,400,,,,,,,,X,18.389,,15.615,,38.34,,0.8492,,2.0848,,,,,,Durali-Mueller et al. 2007: 155-98,
82018,LEAD00344,1,,,Mainz,Wallendorf,49.95499,8.28029,Rhineland-Palatine,Germany,Uncertain,,,,,Lead,Pipe,,,Roman,,,-20,400,,,,,,,,X,18.368,,15.609,,38.31,,0.8498,,2.0854,,,,,,Durali-Mueller et al. 2007: 155-98,
1123,LEAD00345,1,,,Mainz,Wallendorf,49.95499,8.28029,Rhineland-Palatine,Germany,Uncertain,,,,,Lead,Pipe,,,Roman,,,-20,400,,,,,,,,X,18.359,,15.605,,38.29,,0.85,,2.0857,,,,,,Durali-Mueller et al. 2007: 155-98,
82061910,LEAD00346,1,,,Mainz,Wallendorf,49.95499,8.28029,Rhineland-Palatine,Germany,Uncertain,,,,,Lead,Pipe,,,Roman,,,-20,400,,,,,,,,X,18.383,,15.614,,38.33,,0.8493,,2.085,,,,,,Durali-Mueller et al. 2007: 155-98,
89024,LEAD00347,1,,,Mainz,Wallendorf,49.95499,8.28029,Rhineland-Palatine,Germany,Uncertain,,,,,Lead,Pipe,,,Roman,,,-20,400,,,,,,,,X,18.289,,15.614,,38.21,,0.8537,,2.0893,,,,,,Durali-Mueller et al. 2007: 155-98,
920731,LEAD00348,1,,,Mainz,Wallendorf,49.95499,8.28029,Rhineland-Palatine,Germany,Uncertain,,,,,Lead,Pipe,,,Roman,,,-20,400,,,,,,,,X,18.414,,15.619,,38.37,,0.8482,,2.0835,,,,,,Durali-Mueller et al. 2007: 155-98,
98073,LEAD00349,1,,,Mainz,Wallendorf,49.95499,8.28029,Rhineland-Palatine,Germany,Uncertain,,,,,Lead,Pipe,,,Roman,,,-20,400,,,,,,,,X,18.416,,15.62,,38.37,,0.8482,,2.0836,,,,,,Durali-Mueller et al. 2007: 155-98,
8404110,LEAD00350,1,,,Mainz,Wallendorf,49.95499,8.28029,Rhineland-Palatine,Germany,Uncertain,,,,,Lead,Pipe,,,Roman,,,-20,400,,,,,,,,X,18.376,,15.611,,38.32,,0.8495,,2.0851,,,,,,Durali-Mueller et al. 2007: 155-98,
980732,LEAD00351,1,,,Mainz,Wallendorf,49.95499,8.28029,Rhineland-Palatine,Germany,Uncertain,,,,,Lead,Pipe,,,Roman,,,-20,400,,,,,,,,X,18.399,,15.623,,38.36,,0.8491,,2.085,,,,,,Durali-Mueller et al. 2007: 155-98,
47,LEAD00352,1,,,M. workshop,Wallendorf,49.95499,8.28029,Rhineland-Palatine,Germany,Uncertain,,,,,Lead,Casting remain,,,Roman,,,-20,400,,,,,,,,X,18.363,,15.611,,38.3,,0.8501,,2.0855,,,,,,Durali-Mueller et al. 2007: 155-98,
48,LEAD00353,1,,,M. workshop,Wallendorf,49.95499,8.28029,Rhineland-Palatine,Germany,Uncertain,,,,,Lead,Ribbon,,,Roman,,,-20,400,,,,,,,,X,18.367,,15.606,,38.3,,0.8497,,2.0853,,,,,,Durali-Mueller et al. 2007: 155-98,
51,LEAD00354,1,,,M. workshop,Wallendorf,49.95499,8.28029,Rhineland-Palatine,Germany,Uncertain,,,,,Lead,Undefined object,,,Roman,,,-20,400,,,,,,,,X,18.337,,15.612,,38.27,,0.8492,,2.0847,,,,,,Durali-Mueller et al. 2007: 155-98,
53,LEAD00355,1,,,M. workshop,Wallendorf,49.95499,8.28029,Rhineland-Palatine,Germany,Uncertain,,,,,Lead,Undefined object,,,Roman,,,-20,400,,,,,,,,X,18.388,,15.616,,38.34,,0.8495,,2.0853,,,,,,Durali-Mueller et al. 2007: 155-98,
54,LEAD00356,1,,,M. workshop,Wallendorf,49.95499,8.28029,Rhineland-Palatine,Germany,Uncertain,,,,,Lead,Bead,,,Roman,,,-20,400,,,,,,,,X,18.371,,15.606,,38.31,,0.8496,,2.085,,,,,,Durali-Mueller et al. 2007: 155-98,
56,LEAD00357,1,,,M. workshop,Wallendorf,49.95499,8.28029,Rhineland-Palatine,Germany,Uncertain,,,,,Lead,Bead,,,Roman,,,-20,400,,,,,,,,X,18.372,,15.608,,38.31,,0.85,,2.0856,,,,,,Durali-Mueller et al. 2007: 155-98,
57,LEAD00358,1,,,M. workshop,Wallendorf,49.95499,8.28029,Rhineland-Palatine,Germany,Uncertain,,,,,Lead,Undefined object,,,Roman,,,-20,400,,,,,,,,X,18.364,,15.611,,38.3,,0.8498,,2.0854,,,,,,Durali-Mueller et al. 2007: 155-98,
58,LEAD00359,1,,,M. workshop,Wallendorf,49.95499,8.28029,Rhineland-Palatine,Germany,Uncertain,,,,,Lead,Undefined object,,,Roman,,,-20,400,,,,,,,,X,18.375,,15.615,,38.32,,0.8495,,2.0858,,,,,,Durali-Mueller et al. 2007: 155-98,
59,LEAD00360,1,,,M. workshop,Wallendorf,49.95499,8.28029,Rhineland-Palatine,Germany,Uncertain,,,,,Lead,Undefined object,,,Roman,,,-20,400,,,,,,,,X,18.384,,15.618,,38.35,,0.8498,,2.0853,,,,,,Durali-Mueller et al. 2007: 155-98,
99.I/L3066,LEAD00361,1,,,Martberg,Pormmern,50.17825,7.2859,Cochem-Zell,Germany,Eifel,,50.25341,6.67865,,Lead,Rouelle,,,Roman,,,-20,400,,,,,,,,X,18.736,,15.675,,39,,0.8367,,2.0814,,,,,,Durali-Mueller et al. 2007: 155-98,
"99,1/2.6.32.5",LEAD00362,1,,,Martberg,Pormmern,50.17825,7.2859,Cochem-Zell,Germany,Eifel,,50.25341,6.67865,,Lead,Rouelle,,,Roman,,,-20,400,,,,,,,,X,18.716,,15.675,,38.98,,0.8375,,2.0824,,,,,,Durali-Mueller et al. 2007: 155-98,
1,LEAD00363,1,,,Martberg,Pormmern,50.17825,7.2859,Cochem-Zell,Germany,Eifel,,50.25341,6.67865,,Lead,Rouelle,,,Roman,,,-20,400,,,,,,,,X,18.164,,15.578,,38.05,,0.8576,,2.0956,,,,,,Durali-Mueller et al. 2007: 155-98,
2,LEAD00364,1,,,Martberg,Pormmern,50.17825,7.2859,Cochem-Zell,Germany,Eifel,,50.25341,6.67865,,Lead,Rouelle,,,Roman,,,-20,400,,,,,,,,X,18.703,,15.665,,38.89,,0.8375,,2.0794,,,,,,Durali-Mueller et al. 2007: 155-98,
3,LEAD00365,1,,,Martberg,Pormmern,50.17825,7.2859,Cochem-Zell,Germany,Eifel,,50.25341,6.67865,,Lead,Rouelle,,,Roman,,,-20,400,,,,,,,,X,18.698,,15.665,,38.9,,0.8379,,2.0806,,,,,,Durali-Mueller et al. 2007: 155-98,
99.1/1.9.42,LEAD00366,1,,,Martberg,Pormmern,50.17825,7.2859,Cochem-Zell,Germany,Eifel,,50.25341,6.67865,,Lead,Casting remain,,,Roman,,,-20,400,,,,,,,,X,18.405,,15.622,,38.37,,0.8488,,2.0848,,,,,,Durali-Mueller et al. 2007: 155-98,
99.1/2.11.38,LEAD00367,1,,,Martberg,Pormmern,50.17825,7.2859,Cochem-Zell,Germany,Eifel,,50.25341,6.67865,,Lead,Casting remain,,,Roman,,,-20,400,,,,,,,,X,18.373,,15.61,,38.3,,0.8496,,2.0848,,,,,,Durali-Mueller et al. 2007: 155-98,
99.1/3.4.16,LEAD00368,1,,,Martberg,Pormmern,50.17825,7.2859,Cochem-Zell,Germany,Eifel,,50.25341,6.67865,,Lead,Casting remain,,,Roman,,,-20,400,,,,,,,,X,18.399,,15.626,,38.39,,0.8493,,2.0866,,,,,,Durali-Mueller et al. 2007: 155-98,
99.1/1.6/A4/1,LEAD00369,1,,,Martberg,Pormmern,50.17825,7.2859,Cochem-Zell,Germany,Eifel,,50.25341,6.67865,,Lead,Casting remain,,,Roman,,,-20,400,,,,,,,,X,18.402,,15.623,,38.37,,0.849,,2.0849,,,,,,Durali-Mueller et al. 2007: 155-98,
99.1/1.6.A4.7,LEAD00370,1,,,Martberg,Pormmern,50.17825,7.2859,Cochem-Zell,Germany,Eifel,,50.25341,6.67865,,Lead,Casting remain,,,Roman,,,-20,400,,,,,,,,X,18.454,,15.618,,38.38,,0.8463,,2.08,,,,,,Durali-Mueller et al. 2007: 155-98,
99.1/1-6/A4/3,LEAD00371,1,,,Martberg,Pormmern,50.17825,7.2859,Cochem-Zell,Germany,Eifel,,50.25341,6.67865,,Lead,Casting remain,,,Roman,,,-20,400,,,,,,,,X,18.392,,15.613,,38.33,,0.8489,,2.0843,,,,,,Durali-Mueller et al. 2007: 155-98,
99.1/1-6/A4/6,LEAD00372,1,,,Martberg,Pormmern,50.17825,7.2859,Cochem-Zell,Germany,Eifel,,50.25341,6.67865,,Lead,Casting remain,,,Roman,,,-20,400,,,,,,,,X,18.369,,15.613,,38.31,,0.8499,,2.0854,,,,,,Durali-Mueller et al. 2007: 155-98,
3.76/10.26.2.2,LEAD00373,1,,,Martberg,Pormmern,50.17825,7.2859,Cochem-Zell,Germany,Eifel,,50.25341,6.67865,,Lead,Casting remain,,,Roman,,,-20,400,,,,,,,,X,18.353,,15.61,,38.29,,0.8505,,2.086,,,,,,Durali-Mueller et al. 2007: 155-98,
2.22/9.18.11.1,LEAD00374,1,,,Martberg,Pormmern,50.17825,7.2859,Cochem-Zell,Germany,Eifel,,50.25341,6.67865,,Lead,Casting remain,,,Roman,,,-20,400,,,,,,,,X,18.409,,15.621,,38.39,,0.8485,,2.0853,,,,,,Durali-Mueller et al. 2007: 155-98,
99.1/7.14.49,LEAD00375,1,,,Martberg,Pormmern,50.17825,7.2859,Cochem-Zell,Germany,Eifel,,50.25341,6.67865,,Lead,Plate ,,,Roman,,,-20,400,,,,,,,,X,18.389,,15.614,,38.33,,0.8491,,2.0844,,,,,,Durali-Mueller et al. 2007: 155-98,
99.1/3.11.38,LEAD00376,1,,,Martberg,Pormmern,50.17825,7.2859,Cochem-Zell,Germany,Eifel,,50.25341,6.67865,,Lead,Plate ,,,Roman,,,-20,400,,,,,,,,X,18.303,,15.612,,38.23,,0.853,,2.0885,,,,,,Durali-Mueller et al. 2007: 155-98,
99.1/7.15.13.1,LEAD00377,1,,,Martberg,Pormmern,50.17825,7.2859,Cochem-Zell,Germany,Eifel,,50.25341,6.67865,,Lead,Plate ,,,Roman,,,-20,400,,,,,,,,X,18.375,,15.614,,38.31,,0.8497,,2.0851,,,,,,Durali-Mueller et al. 2007: 155-98,
99.1/7.10.143.1,LEAD00378,1,,,Martberg,Pormmern,50.17825,7.2859,Cochem-Zell,Germany,Eifel,,50.25341,6.67865,,Lead,Plate ,,,Roman,,,-20,400,,,,,,,,X,18.172,,15.6,,38.09,,0.8585,,2.0959,,,,,,Durali-Mueller et al. 2007: 155-98,
99.1/4.21.72.1,LEAD00379,1,,,Martberg,Pormmern,50.17825,7.2859,Cochem-Zell,Germany,Eifel,,50.25341,6.67865,,Lead,Plate ,,,Roman,,,-20,400,,,,,,,,X,18.242,,15.609,,38.16,,0.8557,,2.092,,,,,,Durali-Mueller et al. 2007: 155-98,
02.22/9.18.14.1,LEAD00380,1,,,Martberg,Pormmern,50.17825,7.2859,Cochem-Zell,Germany,Eifel,,50.25341,6.67865,,Lead,Ribbon,,,Roman,,,-20,400,,,,,,,,X,18.409,,15.621,,38.39,,0.8485,,2.0853,,,,,,Durali-Mueller et al. 2007: 155-98,
02.22/9.18.54,LEAD00381,1,,,Martberg,Pormmern,50.17825,7.2859,Cochem-Zell,Germany,Eifel,,50.25341,6.67865,,Lead,Ribbon,,,Roman,,,-20,400,,,,,,,,X,18.408,,15.62,,38.39,,0.8486,,2.0853,,,,,,Durali-Mueller et al. 2007: 155-98,
99.1/1.9.175,LEAD00382,1,,,Martberg,Pormmern,50.17825,7.2859,Cochem-Zell,Germany,Eifel,,50.25341,6.67865,,Lead,Phallus amulet,,,Roman,,,-20,400,,,,,,,,X,18.404,,15.619,,38.36,,0.8486,,2.0842,,,,,,Durali-Mueller et al. 2007: 155-98,
02.22/9.B.163.1,LEAD00383,1,,,Martberg,Pormmern,50.17825,7.2859,Cochem-Zell,Germany,Eifel,,50.25341,6.67865,,Lead,Phallus amulet,,,Roman,,,-20,400,,,,,,,,X,18.408,,15.62,,38.39,,0.8486,,2.0853,,,,,,Durali-Mueller et al. 2007: 155-98,
02.22/9.18.13,LEAD00384,1,,,Martberg,Pormmern,50.17825,7.2859,Cochem-Zell,Germany,Eifel,,50.25341,6.67865,,Lead,Phallus amulet,,,Roman,,,-20,400,,,,,,,,X,18.383,,15.617,,38.34,,0.8495,,2.0857,,,,,,Durali-Mueller et al. 2007: 155-98,
99.1/L3033/1,LEAD00385,1,,,Martberg,Pormmern,50.17825,7.2859,Cochem-Zell,Germany,Eifel,,50.25341,6.67865,,Lead,Phallus amulet,,,Roman,,,-20,400,,,,,,,,X,18.366,,15.608,,38.29,,0.8498,,2.085,,,,,,Durali-Mueller et al. 2007: 155-98,
99.1/L1380,LEAD00386,1,,,Martberg,Pormmern,50.17825,7.2859,Cochem-Zell,Germany,Eifel,,50.25341,6.67865,,Lead,Phallus amulet,,,Roman,,,-20,400,,,,,,,,X,18.425,,15.619,,38.37,,0.8477,,2.0824,,,,,,Durali-Mueller et al. 2007: 155-98,
99.1/L48,LEAD00387,1,,,Martberg,Pormmern,50.17825,7.2859,Cochem-Zell,Germany,Eifel,,50.25341,6.67865,,Lead,Phallus amulet,,,Roman,,,-20,400,,,,,,,,X,18.424,,15.62,,38.37,,0.8478,,2.0825,,,,,,Durali-Mueller et al. 2007: 155-98,
10.18.25,LEAD00388,1,,,Martberg,Pormmern,50.17825,7.2859,Cochem-Zell,Germany,Eifel,,50.25341,6.67865,,Lead,Phallus amulet,,,Roman,,,-20,400,,,,,,,,X,18.418,,15.621,,38.37,,0.8482,,2.0834,,,,,,Durali-Mueller et al. 2007: 155-98,
99.1/4.3.14,LEAD00389,1,,,Martberg,Pormmern,50.17825,7.2859,Cochem-Zell,Germany,Eifel,,50.25341,6.67865,,Lead,Phallus amulet,,,Roman,,,-20,400,,,,,,,,X,18.449,,15.623,,38.38,,0.8468,,2.0805,,,,,,Durali-Mueller et al. 2007: 155-98,
10.2.13,LEAD00390,1,,,Martberg,Pormmern,50.17825,7.2859,Cochem-Zell,Germany,Eifel,,50.25341,6.67865,,Lead,Phallus amulet,,,Roman,,,-20,400,,,,,,,,X,18.411,,15.623,,38.39,,0.8485,,2.0853,,,,,,Durali-Mueller et al. 2007: 155-98,
99.1/A12/30,LEAD00391,1,,,Martberg,Pormmern,50.17825,7.2859,Cochem-Zell,Germany,Eifel,,50.25341,6.67865,,Lead,Phallus amulet,,,Roman,,,-20,400,,,,,,,,X,18.422,,15.62,,38.37,,0.8479,,2.0826,,,,,,Durali-Mueller et al. 2007: 155-98,
99.1/A12/31,LEAD00392,1,,,Martberg,Pormmern,50.17825,7.2859,Cochem-Zell,Germany,Eifel,,50.25341,6.67865,,Lead,Phallus amulet,,,Roman,,,-20,400,,,,,,,,X,18.433,,15.619,,38.37,,0.8474,,2.0817,,,,,,Durali-Mueller et al. 2007: 155-98,
99.1/1-6/A4/4,LEAD00393,1,,,Martberg,Pormmern,50.17825,7.2859,Cochem-Zell,Germany,Eifel,,50.25341,6.67865,,Lead,Phallus amulet,,,Roman,,,-20,400,,,,,,,,X,18.446,,15.621,,38.38,,0.8468,,2.0804,,,,,,Durali-Mueller et al. 2007: 155-98,
99.1/A7816,LEAD00394,1,,,Martberg,Pormmern,50.17825,7.2859,Cochem-Zell,Germany,Eifel,,50.25341,6.67865,,Lead,Phallus amulet,,,Roman,,,-20,400,,,,,,,,X,18.439,,15.62,,38.37,,0.8471,,2.0809,,,,,,Durali-Mueller et al. 2007: 155-98,
99.1/1-6/A3/22,LEAD00395,1,,,Martberg,Pormmern,50.17825,7.2859,Cochem-Zell,Germany,Eifel,,50.25341,6.67865,,Lead,Phallus amulet,,,Roman,,,-20,400,,,,,,,,X,18.371,,15.612,,38.3,,0.8498,,2.085,,,,,,Durali-Mueller et al. 2007: 155-98,
99.1/1-6/A3/24,LEAD00396,1,,,Martberg,Pormmern,50.17825,7.2859,Cochem-Zell,Germany,Eifel,,50.25341,6.67865,,Lead,Phallus amulet,,,Roman,,,-20,400,,,,,,,,X,18.409,,15.616,,38.35,,0.8483,,2.0834,,,,,,Durali-Mueller et al. 2007: 155-98,
99.1/4/A40/1,LEAD00397,1,,,Martberg,Pormmern,50.17825,7.2859,Cochem-Zell,Germany,Eifel,,50.25341,6.67865,,Lead,Phallus amulet,,,Roman,,,-20,400,,,,,,,,X,18.402,,15.623,,38.37,,0.849,,2.0851,,,,,,Durali-Mueller et al. 2007: 155-98,
1-5-274a,LEAD00398,1,,,Martberg,Pormmern,50.17825,7.2859,Cochem-Zell,Germany,Eifel,,50.25341,6.67865,,Lead,Undefined object,,,Roman,,,-20,400,,,,,,,,X,18.39,,15.614,,38.33,,0.849,,2.0844,,,,,,Durali-Mueller et al. 2007: 155-98,
1-5-274b,LEAD00399,1,,,Martberg,Pormmern,50.17825,7.2859,Cochem-Zell,Germany,Eifel,,50.25341,6.67865,,Lead,Undefined object,,,Roman,,,-20,400,,,,,,,,X,18.39,,15.614,,38.33,,0.849,,2.0844,,,,,,Durali-Mueller et al. 2007: 155-98,
1-6-275a,LEAD00400,1,,,Martberg,Pormmern,50.17825,7.2859,Cochem-Zell,Germany,Eifel,,50.25341,6.67865,,Lead,Undefined object,,,Roman,,,-20,400,,,,,,,,X,18.39,,15.614,,38.33,,0.849,,2.0844,,,,,,Durali-Mueller et al. 2007: 155-98,
1-6-275b,LEAD00401,1,,,Martberg,Pormmern,50.17825,7.2859,Cochem-Zell,Germany,Eifel,,50.25341,6.67865,,Lead,Undefined object,,,Roman,,,-20,400,,,,,,,,X,18.39,,15.614,,38.33,,0.849,,2.0844,,,,,,Durali-Mueller et al. 2007: 155-98,
99.1/1.5.334,LEAD00402,1,,,Martberg,Pormmern,50.17825,7.2859,Cochem-Zell,Germany,Eifel,,50.25341,6.67865,,Lead,Valve cap,,,Roman,,,-20,400,,,,,,,,X,18.38,,15.613,,38.32,,0.8495,,2.085,,,,,,Durali-Mueller et al. 2007: 155-98,
99.1/1.5.277,LEAD00403,1,,,Martberg,Pormmern,50.17825,7.2859,Cochem-Zell,Germany,Eifel,,50.25341,6.67865,,Lead,Valve cap,,,Roman,,,-20,400,,,,,,,,X,18.394,,15.623,,38.38,,0.8494,,2.0865,,,,,,Durali-Mueller et al. 2007: 155-98,
99.1/1.5.278,LEAD00404,1,,,Martberg,Pormmern,50.17825,7.2859,Cochem-Zell,Germany,Eifel,,50.25341,6.67865,,Lead,Valve cap,,,Roman,,,-20,400,,,,,,,,X,18.38,,15.613,,38.32,,0.8495,,2.0851,,,,,,Durali-Mueller et al. 2007: 155-98,
99.1/1.5.276,LEAD00405,1,,,Martberg,Pormmern,50.17825,7.2859,Cochem-Zell,Germany,Eifel,,50.25341,6.67865,,Lead,Valve cap,,,Roman,,,-20,400,,,,,,,,X,18.378,,15.612,,38.32,,0.8496,,2.085,,,,,,Durali-Mueller et al. 2007: 155-98,
99.1/2.12.15.1,LEAD00406,1,,,Martberg,Pormmern,50.17825,7.2859,Cochem-Zell,Germany,Eifel,,50.25341,6.67865,,Lead,Minerva,,,Roman,,,-20,400,,,,,,,,X,18.371,,15.609,,38.3,,0.85,,2.0849,,,,,,Durali-Mueller et al. 2007: 155-98,
20451,LEAD00407,1,,,Martberg,Pormmern,50.17825,7.2859,Cochem-Zell,Germany,Eifel,,50.25341,6.67865,,Lead,Votive,,,Roman,,,-20,400,,,,,,,,X,18.367,,15.612,,38.3,,0.85,,2.0853,,,,,,Durali-Mueller et al. 2007: 155-98,
20452,LEAD00408,1,,,Martberg,Pormmern,50.17825,7.2859,Cochem-Zell,Germany,Eifel,,50.25341,6.67865,,Lead,Votive,,,Roman,,,-20,400,,,,,,,,X,18.365,,15.611,,38.3,,0.8466,,2.0853,,,,,,Durali-Mueller et al. 2007: 155-98,
20453,LEAD00409,1,,,Martberg,Pormmern,50.17825,7.2859,Cochem-Zell,Germany,Eifel,,50.25341,6.67865,,Lead,Votive,,,Roman,,,-20,400,,,,,,,,X,18.449,,15.618,,38.38,,0.8491,,2.0805,,,,,,Durali-Mueller et al. 2007: 155-98,
20455,LEAD00410,1,,,Martberg,Pormmern,50.17825,7.2859,Cochem-Zell,Germany,Eifel,,50.25341,6.67865,,Lead,Votive,,,Roman,,,-20,400,,,,,,,,X,18.39,,15.615,,38.34,,0.8494,,2.0848,,,,,,Durali-Mueller et al. 2007: 155-98,
20458,LEAD00411,1,,,Martberg,Pormmern,50.17825,7.2859,Cochem-Zell,Germany,Eifel,,50.25341,6.67865,,Lead,Votive,,,Roman,,,-20,400,,,,,,,,X,18.383,,15.615,,38.32,,0.8498,,2.0843,,,,,,Durali-Mueller et al. 2007: 155-98,
20460,LEAD00412,1,,,Martberg,Pormmern,50.17825,7.2859,Cochem-Zell,Germany,Eifel,,50.25341,6.67865,,Lead,Votive,,,Roman,,,-20,400,,,,,,,,X,18.374,,15.614,,38.32,,0.8511,,2.0857,,,,,,Durali-Mueller et al. 2007: 155-98,
20461,LEAD00413,1,,,Martberg,Pormmern,50.17825,7.2859,Cochem-Zell,Germany,Eifel,,50.25341,6.67865,,Lead,Votive,,,Roman,,,-20,400,,,,,,,,X,18.34,,15.609,,38.27,,0.8501,,2.0867,,,,,,Durali-Mueller et al. 2007: 155-98,
20462,LEAD00414,1,,,Martberg,Pormmern,50.17825,7.2859,Cochem-Zell,Germany,Eifel,,50.25341,6.67865,,Lead,Votive,,,Roman,,,-20,400,,,,,,,,X,18.373,,15.62,,38.33,,0.8509,,2.0862,,,,,,Durali-Mueller et al. 2007: 155-98,
20466,LEAD00415,1,,,Martberg,Pormmern,50.17825,7.2859,Cochem-Zell,Germany,Eifel,,50.25341,6.67865,,Lead,Votive,,,Roman,,,-20,400,,,,,,,,X,18.347,,15.612,,38.29,,0.8499,,2.0867,,,,,,Durali-Mueller et al. 2007: 155-98,
20470,LEAD00416,1,,,Martberg,Pormmern,50.17825,7.2859,Cochem-Zell,Germany,Eifel,,50.25341,6.67865,,Lead,Votive,,,Roman,,,-20,400,,,,,,,,X,18.37,,15.613,,38.31,,0.8499,,2.0853,,,,,,Durali-Mueller et al. 2007: 155-98,
20471,LEAD00417,1,,,Martberg,Pormmern,50.17825,7.2859,Cochem-Zell,Germany,Eifel,,50.25341,6.67865,,Lead,Votive,,,Roman,,,-20,400,,,,,,,,X,18.382,,15.615,,38.33,,0.8495,,2.085,,,,,,Durali-Mueller et al. 2007: 155-98,
20473,LEAD00418,1,,,Martberg,Pormmern,50.17825,7.2859,Cochem-Zell,Germany,Eifel,,50.25341,6.67865,,Lead,Votive,,,Roman,,,-20,400,,,,,,,,X,18.385,,15.616,,38.32,,0.8494,,2.0845,,,,,,Durali-Mueller et al. 2007: 155-98,
20475,LEAD00419,1,,,Martberg,Pormmern,50.17825,7.2859,Cochem-Zell,Germany,Eifel,,50.25341,6.67865,,Lead,Votive,,,Roman,,,-20,400,,,,,,,,X,18.369,,15.612,,38.31,,0.8499,,2.0854,,,,,,Durali-Mueller et al. 2007: 155-98,
20479,LEAD00420,1,,,Martberg,Pormmern,50.17825,7.2859,Cochem-Zell,Germany,Eifel,,50.25341,6.67865,,Lead,Votive,,,Roman,,,-20,400,,,,,,,,X,18.373,,15.609,,38.32,,0.8496,,2.0854,,,,,,Durali-Mueller et al. 2007: 155-98,
29718,LEAD00421,1,,,Martberg,Pormmern,50.17825,7.2859,Cochem-Zell,Germany,Eifel,,50.25341,6.67865,,Lead,Votive,,,Roman,,,-20,400,,,,,,,,X,18.371,,15.61,,38.31,,0.8497,,2.0855,,,,,,Durali-Mueller et al. 2007: 155-98,
BARB1,LEAD00422,1,,,Trier,Trier,49.76722,6.66182,Renania-Palatino,Germany,Eifel,,50.25341,6.67865,,Lead,Ingot,,,Roman,,,-20,400,,,,,,,,X,18.355,,15.605,,38.29,,0.8501,,2.086,,,,,,Durali-Mueller et al. 2007: 155-98,
BARB2,LEAD00423,1,,,Trier,Trier,49.76722,6.66182,Renania-Palatino,Germany,Eifel,,50.25341,6.67865,,Lead,Ingot,,,Roman,,,-20,400,,,,,,,,X,18.39,,15.616,,38.33,,0.8491,,2.0844,,,,,,Durali-Mueller et al. 2007: 155-98,
BARB3,LEAD00424,1,,,Trier,Trier,49.76722,6.66182,Renania-Palatino,Germany,Eifel,,50.25341,6.67865,,Lead,Ingot,,,Roman,,,-20,400,,,,,,,,X,18.385,,15.614,,38.32,,0.8493,,2.0845,,,,,,Durali-Mueller et al. 2007: 155-98,
BARB4,LEAD00425,1,,,Trier,Trier,49.76722,6.66182,Renania-Palatino,Germany,Eifel,,50.25341,6.67865,,Lead,Ingot,,,Roman,,,-20,400,,,,,,,,X,18.386,,15.613,,38.32,,0.8492,,2.0843,,,,,,Durali-Mueller et al. 2007: 155-98,
BARB5,LEAD00426,1,,,Trier,Trier,49.76722,6.66182,Renania-Palatino,Germany,Eifel,,50.25341,6.67865,,Lead,Ingot,,,Roman,,,-20,400,,,,,,,,X,18.391,,15.616,,38.34,,0.8492,,2.0845,,,,,,Durali-Mueller et al. 2007: 155-98,
RBP1,LEAD00427,1,,,Trier,Trier,49.76722,6.66182,Renania-Palatino,Germany,Eifel,,50.25341,6.67865,,Lead,Stamp,,,Roman,,,-20,400,,,,,,,,X,18.404,,15.624,,38.37,,0.8489,,2.0846,,,,,,Durali-Mueller et al. 2007: 155-98,
RBP2,LEAD00428,1,,,Trier,Trier,49.76722,6.66182,Renania-Palatino,Germany,Eifel,,50.25341,6.67865,,Lead,Stamp,,,Roman,,,-20,400,,,,,,,,X,18.469,,15.617,,38.43,,0.8456,,2.0805,,,,,,Durali-Mueller et al. 2007: 155-98,
RBP3,LEAD00429,1,,,Trier,Trier,49.76722,6.66182,Renania-Palatino,Germany,Eifel,,50.25341,6.67865,,Lead,Stamp,,,Roman,,,-20,400,,,,,,,,X,18.466,,15.626,,38.4,,0.8462,,2.0794,,,,,,Durali-Mueller et al. 2007: 155-98,
RBP4,LEAD00430,1,,,Trier,Trier,49.76722,6.66182,Renania-Palatino,Germany,Eifel,,50.25341,6.67865,,Lead,Stamp,,,Roman,,,-20,400,,,,,,,,X,18.315,,15.631,,38.32,,0.8534,,2.092,,,,,,Durali-Mueller et al. 2007: 155-98,
RBP5,LEAD00431,1,,,Trier,Trier,49.76722,6.66182,Renania-Palatino,Germany,Eifel,,50.25341,6.67865,,Lead,Stamp,,,Roman,,,-20,400,,,,,,,,X,18.497,,15.622,,38.4,,0.8446,,2.0758,,,,,,Durali-Mueller et al. 2007: 155-98,
EV89-90,LEAD00432,1,,,Trier,Trier,49.76722,6.66182,Renania-Palatino,Germany,Eifel,,50.25341,6.67865,,Lead,Label,,,Roman,,,-20,400,,,,,,,,X,18.365,,15.611,,38.29,,0.8501,,2.085,,,,,,Durali-Mueller et al. 2007: 155-98,
EV89-103-1,LEAD00433,1,,,Trier,Trier,49.76722,6.66182,Renania-Palatino,Germany,Eifel,,50.25341,6.67865,,Lead,Label,,,Roman,,,-20,400,,,,,,,,X,18.47,,15.629,,38.41,,0.8462,,2.0795,,,,,,Durali-Mueller et al. 2007: 155-98,
EV89-103-2,LEAD00434,1,,,Trier,Trier,49.76722,6.66182,Renania-Palatino,Germany,Eifel,,50.25341,6.67865,,Lead,Label,,,Roman,,,-20,400,,,,,,,,X,18.396,,15.61,,38.34,,0.8486,,2.0839,,,,,,Durali-Mueller et al. 2007: 155-98,
EV91-64-2,LEAD00435,1,,,Trier,Trier,49.76722,6.66182,Renania-Palatino,Germany,Eifel,,50.25341,6.67865,,Lead,Label,,,Roman,,,-20,400,,,,,,,,X,18.404,,15.624,,38.38,,0.8489,,2.0852,,,,,,Durali-Mueller et al. 2007: 155-98,
EV85-67,LEAD00436,1,,,Trier,Trier,49.76722,6.66182,Renania-Palatino,Germany,Eifel,,50.25341,6.67865,,Lead,Label,,,Roman,,,-20,400,,,,,,,,X,18.364,,15.611,,38.29,,0.8501,,2.0839,,,,,,Durali-Mueller et al. 2007: 155-98,
EV86-32,LEAD00437,1,,,Trier,Trier,49.76722,6.66182,Renania-Palatino,Germany,Eifel,,50.25341,6.67865,,Lead,Label,,,Roman,,,-20,400,,,,,,,,X,18.411,,15.623,,38.37,,0.8486,,2.0845,,,,,,Durali-Mueller et al. 2007: 155-98,
EV87-64,LEAD00438,1,,,Trier,Trier,49.76722,6.66182,Renania-Palatino,Germany,Eifel,,50.25341,6.67865,,Lead,Label,,,Roman,,,-20,400,,,,,,,,X,18.356,,15.601,,38.26,,0.8499,,2.0855,,,,,,Durali-Mueller et al. 2007: 155-98,
EV87-116,LEAD00439,1,,,Trier,Trier,49.76722,6.66182,Renania-Palatino,Germany,Eifel,,50.25341,6.67865,,Lead,Label,,,Roman,,,-20,400,,,,,,,,X,18.364,,15.612,,38.3,,0.8501,,2.0853,,,,,,Durali-Mueller et al. 2007: 155-98,
EV88-68,LEAD00440,1,,,Trier,Trier,49.76722,6.66182,Renania-Palatino,Germany,Eifel,,50.25341,6.67865,,Lead,Label,,,Roman,,,-20,400,,,,,,,,X,18.378,,15.615,,38.32,,0.8497,,2.0853,,,,,,Durali-Mueller et al. 2007: 155-98,
EV88-91,LEAD00441,1,,,Trier,Trier,49.76722,6.66182,Renania-Palatino,Germany,Eifel,,50.25341,6.67865,,Lead,Label,,,Roman,,,-20,400,,,,,,,,X,18.368,,15.611,,38.3,,0.8499,,2.0849,,,,,,Durali-Mueller et al. 2007: 155-98,
EV88-118,LEAD00442,1,,,Trier,Trier,49.76722,6.66182,Renania-Palatino,Germany,Eifel,,50.25341,6.67865,,Lead,Label,,,Roman,,,-20,400,,,,,,,,X,18.375,,15.614,,38.31,,0.8497,,2.0851,,,,,,Durali-Mueller et al. 2007: 155-98,
EV89-3,LEAD00443,1,,,Trier,Trier,49.76722,6.66182,Renania-Palatino,Germany,Eifel,,50.25341,6.67865,,Lead,Label,,,Roman,,,-20,400,,,,,,,,X,18.408,,15.627,,38.38,,0.8489,,2.0849,,,,,,Durali-Mueller et al. 2007: 155-98,
EV85-42,LEAD00444,1,,,Trier,Trier,49.76722,6.66182,Renania-Palatino,Germany,Eifel,,50.25341,6.67865,,Lead,Label,,,Roman,,,-20,400,,,,,,,,X,18.374,,15.613,,38.31,,0.8497,,2.0849,,,,,,Durali-Mueller et al. 2007: 155-98,
EV85-41,LEAD00445,1,,,Trier,Trier,49.76722,6.66182,Renania-Palatino,Germany,Eifel,,50.25341,6.67865,,Lead,Label,,,Roman,,,-20,400,,,,,,,,X,18.38,,15.615,,38.32,,0.8496,,2.0843,,,,,,Durali-Mueller et al. 2007: 155-98,
EV85-14,LEAD00446,1,,,Trier,Trier,49.76722,6.66182,Renania-Palatino,Germany,Eifel,,50.25341,6.67865,,Lead,Label,,,Roman,,,-20,400,,,,,,,,X,18.39,,15.617,,38.33,,0.8492,,2.0843,,,,,,Durali-Mueller et al. 2007: 155-98,
EV84-2,LEAD00447,1,,,Trier,Trier,49.76722,6.66182,Renania-Palatino,Germany,Eifel,,50.25341,6.67865,,Lead,Label,,,Roman,,,-20,400,,,,,,,,X,18.396,,15.617,,38.35,,0.8489,,2.0848,,,,,,Durali-Mueller et al. 2007: 155-98,
EV82-85,LEAD00448,1,,,Trier,Trier,49.76722,6.66182,Renania-Palatino,Germany,Eifel,,50.25341,6.67865,,Lead,Label,,,Roman,,,-20,400,,,,,,,,X,18.438,,15.621,,38.38,,0.8472,,2.0814,,,,,,Durali-Mueller et al. 2007: 155-98,
EV93-16,LEAD00449,1,,,Trier,Trier,49.76722,6.66182,Renania-Palatino,Germany,Eifel,,50.25341,6.67865,,Lead,Label,,,Roman,,,-20,400,,,,,,,,X,18.376,,15.612,,38.31,,0.8495,,2.0849,,,,,,Durali-Mueller et al. 2007: 155-98,
EV93-17,LEAD00450,1,,,Trier,Trier,49.76722,6.66182,Renania-Palatino,Germany,Eifel,,50.25341,6.67865,,Lead,Label,,,Roman,,,-20,400,,,,,,,,X,18.369,,15.608,,38.3,,0.8497,,2.0851,,,,,,Durali-Mueller et al. 2007: 155-98,
EV2000,LEAD00451,1,,,Trier,Trier,49.76722,6.66182,Renania-Palatino,Germany,Eifel,,50.25341,6.67865,,Lead,Label,,,Roman,,,-20,400,,,,,,,,X,18.36,,15.611,,38.29,,0.8503,,2.0853,,,,,,Durali-Mueller et al. 2007: 155-98,
EV90-2a,LEAD00452,1,,,Trier,Trier,49.76722,6.66182,Renania-Palatino,Germany,Eifel,,50.25341,6.67865,,Lead,Label,,,Roman,,,-20,400,,,,,,,,X,18.376,,15.612,,38.32,,0.8496,,2.0851,,,,,,Durali-Mueller et al. 2007: 155-98,
EV91-64-3,LEAD00453,1,,,Trier,Trier,49.76722,6.66182,Renania-Palatino,Germany,Eifel,,50.25341,6.67865,,Lead,Label,,,Roman,,,-20,400,,,,,,,,X,18.404,,15.628,,38.4,,0.8492,,2.0864,,,,,,Durali-Mueller et al. 2007: 155-98,
"1,910,682",LEAD00454,1,,,Trier,Trier,49.76722,6.66182,Renania-Palatino,Germany,Eifel,,50.25341,6.67865,,Lead,Plate ,,,Roman,,,-20,400,,,,,,,,X,18.436,,15.619,,38.37,,0.8472,,2.081,,,,,,Durali-Mueller et al. 2007: 155-98,
"1,909,658",LEAD00455,1,,,Trier,Trier,49.76722,6.66182,Renania-Palatino,Germany,Eifel,,50.25341,6.67865,,Lead,Plate ,,,Roman,,,-20,400,,,,,,,,X,18.393,,15.611,,38.33,,0.8487,,2.0838,,,,,,Durali-Mueller et al. 2007: 155-98,
"35,959g",LEAD00456,1,,,Trier,Trier,49.76722,6.66182,Renania-Palatino,Germany,Eifel,,50.25341,6.67865,,Lead,Plate ,,,Roman,,,-20,400,,,,,,,,X,18.376,,15.607,,38.3,,0.8494,,2.0845,,,,,,Durali-Mueller et al. 2007: 155-98,
"35,959g",LEAD00457,1,,,Trier,Trier,49.76722,6.66182,Renania-Palatino,Germany,Eifel,,50.25341,6.67865,,Lead,Coffin,,,Roman,,,-20,400,,,,,,,,X,18.378,,15.61,,38.31,,0.8494,,2.0849,,,,,,Durali-Mueller et al. 2007: 155-98,
"EV1971,53",LEAD00458,1,,,Trier,Trier,49.76722,6.66182,Renania-Palatino,Germany,Eifel,,50.25341,6.67865,,Lead,Cover,,,Roman,,,-20,400,,,,,,,,X,18.459,,15.621,,38.38,,0.8462,,2.0793,,,,,,Durali-Mueller et al. 2007: 155-98,
"1920,1",LEAD00459,1,,,Trier,Trier,49.76722,6.66182,Renania-Palatino,Germany,Eifel,,50.25341,6.67865,,Lead,Coffin,,,Roman,,,-20,400,,,,,,,,X,18.393,,15.616,,38.33,,0.849,,2.0839,,,,,,Durali-Mueller et al. 2007: 155-98,
"1920,1",LEAD00460,1,,,Trier,Trier,49.76722,6.66182,Renania-Palatino,Germany,Eifel,,50.25341,6.67865,,Lead,Cover,,,Roman,,,-20,400,,,,,,,,X,18.393,,15.615,,38.33,,0.849,,2.0839,,,,,,Durali-Mueller et al. 2007: 155-98,
TR7a,LEAD00461,1,,,Trier,Trier,49.76722,6.66182,Renania-Palatino,Germany,Eifel,,50.25341,6.67865,,Lead,Coffin,,,Roman,,,-20,400,,,,,,,,X,18.388,,15.614,,38.33,,0.8492,,2.0847,,,,,,Durali-Mueller et al. 2007: 155-98,
TR7b,LEAD00462,1,,,Trier,Trier,49.76722,6.66182,Renania-Palatino,Germany,Eifel,,50.25341,6.67865,,Lead,Cover,,,Roman,,,-20,400,,,,,,,,X,18.397,,15.617,,38.35,,0.8489,,2.0846,,,,,,Durali-Mueller et al. 2007: 155-98,
TR8a,LEAD00463,1,,,Trier,Trier,49.76722,6.66182,Renania-Palatino,Germany,Eifel,,50.25341,6.67865,,Lead,Coffin,,,Roman,,,-20,400,,,,,,,,X,18.4,,15.613,,38.33,,0.8485,,2.0832,,,,,,Durali-Mueller et al. 2007: 155-98,
TR8b,LEAD00464,1,,,Trier,Trier,49.76722,6.66182,Renania-Palatino,Germany,Eifel,,50.25341,6.67865,,Lead,Cover,,,Roman,,,-20,400,,,,,,,,X,18.393,,15.616,,38.33,,0.849,,2.0839,,,,,,Durali-Mueller et al. 2007: 155-98,
TR9a,LEAD00465,1,,,Trier,Trier,49.76722,6.66182,Renania-Palatino,Germany,Eifel,,50.25341,6.67865,,Lead,Coffin,,,Roman,,,-20,400,,,,,,,,X,18.394,,15.616,,38.33,,0.849,,2.0839,,,,,,Durali-Mueller et al. 2007: 155-98,
TR9b,LEAD00466,1,,,Trier,Trier,49.76722,6.66182,Renania-Palatino,Germany,Eifel,,50.25341,6.67865,,Lead,Cover,,,Roman,,,-20,400,,,,,,,,X,18.393,,15.616,,38.33,,0.849,,2.0839,,,,,,Durali-Mueller et al. 2007: 155-98,
"1904,366 a",LEAD00467,1,,,Trier,Trier,49.76722,6.66182,Renania-Palatino,Germany,Eifel,,50.25341,6.67865,,Lead,Coffin,,,Roman,,,-20,400,,,,,,,,X,18.408,,15.632,,38.43,,0.8492,,2.0875,,,,,,Durali-Mueller et al. 2007: 155-98,
"1904,366 a",LEAD00468,1,,,Trier,Trier,49.76722,6.66182,Renania-Palatino,Germany,Eifel,,50.25341,6.67865,,Lead,Cover,,,Roman,,,-20,400,,,,,,,,X,18.406,,15.625,,38.39,,0.8489,,2.0856,,,,,,Durali-Mueller et al. 2007: 155-98,
"EV2005,3",LEAD00469,1,,,Trier,Trier,49.76722,6.66182,Renania-Palatino,Germany,Eifel,,50.25341,6.67865,,Lead,Pot,,,Roman,,,-20,400,,,,,,,,X,18.422,,15.618,,38.36,,0.8478,,2.0822,,,,,,Durali-Mueller et al. 2007: 155-98,
"EV76,46-22",LEAD00470,1,,,Trier,Trier,49.76722,6.66182,Renania-Palatino,Germany,Eifel,,50.25341,6.67865,,Lead,Pipe,,,Roman,,,-20,400,,,,,,,,X,18.38,,15.61,,38.32,,0.8493,,2.0848,,,,,,Durali-Mueller et al. 2007: 155-98,
"EV76,46-22",LEAD00471,1,,,Trier,Trier,49.76722,6.66182,Renania-Palatino,Germany,Eifel,,50.25341,6.67865,,Lead,Pipe,,,Roman,,,-20,400,,,,,,,,X,18.371,,15.606,,38.3,,0.8495,,2.0847,,,,,,Durali-Mueller et al. 2007: 155-98,
A,LEAD00472,1,,,Trier,Trier,49.76722,6.66182,Renania-Palatino,Germany,Eifel,,50.25341,6.67865,,Lead,Plate ,,,Roman,,,-20,400,,,,,,,,X,18.387,,15.614,,38.33,,0.8492,,2.0849,,,,,,Durali-Mueller et al. 2007: 155-98,
B,LEAD00473,1,,,Trier,Trier,49.76722,6.66182,Renania-Palatino,Germany,Eifel,,50.25341,6.67865,,Lead,Plate ,,,Roman,,,-20,400,,,,,,,,X,18.469,,15.618,,38.38,,0.8456,,2.0779,,,,,,Durali-Mueller et al. 2007: 155-98,
C,LEAD00474,1,,,Trier,Trier,49.76722,6.66182,Renania-Palatino,Germany,Eifel,,50.25341,6.67865,,Lead,Plate ,,,Roman,,,-20,400,,,,,,,,X,18.471,,15.623,,38.39,,0.8458,,2.0784,,,,,,Durali-Mueller et al. 2007: 155-98,
D,LEAD00475,1,,,Trier,Trier,49.76722,6.66182,Renania-Palatino,Germany,Eifel,,50.25341,6.67865,,Lead,Plate ,,,Roman,,,-20,400,,,,,,,,X,18.402,,15.616,,38.35,,0.8486,,2.084,,,,,,Durali-Mueller et al. 2007: 155-98,
F,LEAD00476,1,,,Trier,Trier,49.76722,6.66182,Renania-Palatino,Germany,Eifel,,50.25341,6.67865,,Lead,Plate ,,,Roman,,,-20,400,,,,,,,,X,18.4,,15.627,,38.39,,0.8493,,2.0864,,,,,,Durali-Mueller et al. 2007: 155-98,
H,LEAD00477,1,,,Trier,Trier,49.76722,6.66182,Renania-Palatino,Germany,Eifel,,50.25341,6.67865,,Lead,Plate ,,,Roman,,,-20,400,,,,,,,,X,18.398,,15.621,,38.35,,0.8491,,2.0844,,,,,,Durali-Mueller et al. 2007: 155-98,
I,LEAD00478,1,,,Trier,Trier,49.76722,6.66182,Renania-Palatino,Germany,Eifel,,50.25341,6.67865,,Lead,Plate ,,,Roman,,,-20,400,,,,,,,,X,18.386,,15.613,,38.33,,0.8492,,2.0849,,,,,,Durali-Mueller et al. 2007: 155-98,
J,LEAD00479,1,,,Trier,Trier,49.76722,6.66182,Renania-Palatino,Germany,Eifel,,50.25341,6.67865,,Lead,Plate ,,,Roman,,,-20,400,,,,,,,,X,18.472,,15.62,,38.39,,0.8456,,2.0784,,,,,,Durali-Mueller et al. 2007: 155-98,
K,LEAD00480,1,,,Trier,Trier,49.76722,6.66182,Renania-Palatino,Germany,Eifel,,50.25341,6.67865,,Lead,Plate ,,,Roman,,,-20,400,,,,,,,,X,18.407,,15.618,,38.35,,0.8485,,2.0836,,,,,,Durali-Mueller et al. 2007: 155-98,
D00-400,LEAD00481,1,,,Trier,Trier,49.76722,6.66182,Renania-Palatino,Germany,Eifel,,50.25341,6.67865,,Lead,Undefined object,,,Roman,,,-20,400,,,,,,,,X,18.332,,15.607,,38.26,,0.8514,,2.087,,,,,,Durali-Mueller et al. 2007: 155-98,
D00-247,LEAD00482,1,,,Trier,Trier,49.76722,6.66182,Renania-Palatino,Germany,Eifel,,50.25341,6.67865,,Lead,Undefined object,,,Roman,,,-20,400,,,,,,,,X,18.393,,15.615,,38.33,,0.8489,,2.0842,,,,,,Durali-Mueller et al. 2007: 155-98,
D00-338,LEAD00483,1,,,Trier,Trier,49.76722,6.66182,Renania-Palatino,Germany,Eifel,,50.25341,6.67865,,Lead,Undefined object,,,Roman,,,-20,400,,,,,,,,X,18.422,,15.618,,38.35,,0.8478,,2.082,,,,,,Durali-Mueller et al. 2007: 155-98,
D00-253,LEAD00484,1,,,Trier,Trier,49.76722,6.66182,Renania-Palatino,Germany,Eifel,,50.25341,6.67865,,Lead,Undefined object,,,Roman,,,-20,400,,,,,,,,X,18.424,,15.619,,38.36,,0.8477,,2.082,,,,,,Durali-Mueller et al. 2007: 155-98,
D00-244,LEAD00485,1,,,Trier,Trier,49.76722,6.66182,Renania-Palatino,Germany,Eifel,,50.25341,6.67865,,Lead,Undefined object,,,Roman,,,-20,400,,,,,,,,X,18.383,,15.615,,38.32,,0.8494,,2.0848,,,,,,Durali-Mueller et al. 2007: 155-98,
D00-267,LEAD00486,1,,,Trier,Trier,49.76722,6.66182,Renania-Palatino,Germany,Eifel,,50.25341,6.67865,,Lead,Undefined object,,,Roman,,,-20,400,,,,,,,,X,18.426,,15.614,,38.36,,0.8474,,2.0819,,,,,,Durali-Mueller et al. 2007: 155-98,
D00-240,LEAD00487,1,,,Trier,Trier,49.76722,6.66182,Renania-Palatino,Germany,Eifel,,50.25341,6.67865,,Lead,Undefined object,,,Roman,,,-20,400,,,,,,,,X,18.374,,15.609,,38.27,,0.8495,,2.0829,,,,,,Durali-Mueller et al. 2007: 155-98,
C1a,LEAD00488,1,,,Trier,Trier,49.76722,6.66182,Renania-Palatino,Germany,Eifel,,50.25341,6.67865,,Lead,Coffin,,,Roman,,,-20,400,,,,,,,,X,18.452,,15.626,,38.39,,0.8468,,2.0805,,,,,,Durali-Mueller et al. 2007: 155-98,
C1b,LEAD00489,1,,,Trier,Trier,49.76722,6.66182,Renania-Palatino,Germany,Eifel,,50.25341,6.67865,,Lead,Cover,,,Roman,,,-20,400,,,,,,,,X,18.453,,15.626,,38.39,,0.8468,,2.0805,,,,,,Durali-Mueller et al. 2007: 155-98,
C2a,LEAD00490,1,,,Trier,Trier,49.76722,6.66182,Renania-Palatino,Germany,Eifel,,50.25341,6.67865,,Lead,Coffin,,,Roman,,,-20,400,,,,,,,,X,18.39,,15.616,,38.34,,0.8491,,2.0848,,,,,,Durali-Mueller et al. 2007: 155-98,
C2b,LEAD00491,1,,,Trier,Trier,49.76722,6.66182,Renania-Palatino,Germany,Eifel,,50.25341,6.67865,,Lead,Cover,,,Roman,,,-20,400,,,,,,,,X,18.384,,15.613,,38.32,,0.8492,,2.0848,,,,,,Durali-Mueller et al. 2007: 155-98,
D01-130,LEAD00492,1,,,Trier,Trier,49.76722,6.66182,Renania-Palatino,Germany,Eifel,,50.25341,6.67865,,Lead,Minerva,,,Roman,,,-20,400,,,,,,,,X,18.386,,15.614,,38.32,,0.8492,,2.0843,,,,,,Durali-Mueller et al. 2007: 155-98,
4,LEAD00493,1,,,Baecula,Santo Tome,38.02792,-3.0991,Jaen,Spain,Cartagena-Mazarron,,37.99334,-1.13137,,Bronze,Coin / Token,,,Roman Republic,-230,-200,,,X,,,,,,,,18.64,,15.681,,,,0.8413,,2.0865,,,,,,Garcia-Bellido et al. 2015: 397-426,
5,LEAD00494,1,,,Baecula,Santo Tome,38.02792,-3.0991,Jaen,Spain,SW peninsular,,,,,Bronze,Coin / Token,,,Roman Republic,-230,-210,,,X,,,,,,,,18.251,,15.651,,,,0.8575,,2.1007,,,,,,Garcia-Bellido et al. 2015: 397-426,
7,LEAD00495,1,,,Baecula,Santo Tome,38.02792,-3.0991,Jaen,Spain,SW peninsular,,,,,Bronze,Coin / Token,,,Roman Republic,-230,-200,,,X,,,,,,,,18.216,,15.64,,,,0.8586,,2.1007,,,,,,Garcia-Bellido et al. 2015: 397-426,
9,LEAD00496,1,,,Baecula,Santo Tome,38.02792,-3.0991,Jaen,Spain,SW peninsular,,,,,Bronze,Coin / Token,,,Roman Republic,-210,-210,,,X,,,,,,,,18.215,,15.64,,,,0.8586,,2.1008,,,,,,Garcia-Bellido et al. 2015: 397-426,
13,LEAD00497,1,,,Baecula,Santo Tome,38.02792,-3.0991,Jaen,Spain,SW peninsular,,,,,Bronze,Coin / Token,,,Roman Republic,-210,-210,,,X,,,,,,,,18.208,,15.639,,,,0.8589,,2.101,,,,,,Garcia-Bellido et al. 2015: 397-426,
20,LEAD00498,1,,,Baecula,Santo Tome,38.02792,-3.0991,Jaen,Spain,Mixed leads,,,,,Bronze,Coin / Token,,,Roman Republic,-210,-210,,,X,,,,,,,,18.382,,15.664,,,,0.8522,,2.0964,,,,,,Garcia-Bellido et al. 2015: 397-426,
22,LEAD00499,1,,,Baecula,Santo Tome,38.02792,-3.0991,Jaen,Spain,Cartagena-Mazarron,,37.65241,-0.99888,,Bronze,Coin / Token,,,Roman Republic,-210,-210,,,X,,,,,,,,18.266,,15.654,,,,0.857,,2.1015,,,,,,Garcia-Bellido et al. 2015: 397-426,
56,LEAD00500,1,,,Baecula,Santo Tome,38.02792,-3.0991,Jaen,Spain,Mixed leads,,37.99334,-1.13137,,Bronze,Coin / Token,,,Roman Republic,-210,-210,,,X,,,,,,,,18.688,,15.687,,,,0.8394,,2.0844,,,,,,Garcia-Bellido et al. 2015: 397-426,
