Repository: mona2711/Data

File: abc.csv (part 4 of 9)
Ref. no.,MedConTaCCt_ref,no_of_artifacts,Archaeological excavation,Interpretation of the context,Site,GEO1: town/city/site,GEOCoordinates1,GEOCoordinates2,GEO2_province_region,GEO3_Country,Mining_District,Mine/outcrop,OutcropCoordinates1,OutcropCoordinates2,Main ore,Material,Type_of_object,Typology,Stamps/seals/marks,Period,Chron_production_1,Chron_production_2,Chron_arch_context_1,Chron_arch_context_2,XRF,XRD,RX-EDS,ID-TIMS,TIMS,ICP-MS,LA-ICP-MS,MC-ICP-MS,206Pb/204Pb,SD/ERROR,207Pb/204Pb,SD/ERROR1,208Pb/204Pb,SD/ERROR2,207Pb/206Pb,SD/ERROR3,208Pb/206Pb,SD/ERROR4,tmod,mu12,kappa12,Lab. Analysis,Reference archaeometric publication,Observations
57,LEAD00501,1,,,Baecula,Santo Tome,38.02792,-3.0991,Jaen,Spain,Sierra Morena ,Linares-La Carolina,38.09652,-3.63716,,Bronze,Coin / Token,,,Roman Republic,-210,-210,,,X,,,,,,,,18.3203,,15.6413,,,,0.8538,,2.1015,,,,,,Garcia-Bellido et al. 2015: 397-426,
58,LEAD00502,1,,,Baecula,Santo Tome,38.02792,-3.0991,Jaen,Spain,Sierra Morena ,Linares-La Carolina,38.09652,-3.63716,,Bronze,Coin / Token,,,Roman Republic,-210,-210,,,X,,,,,,,,18.232,,15.6321,,,,0.8574,,2.1061,,,,,,Garcia-Bellido et al. 2015: 397-426,
62,LEAD00503,1,,,Baecula,Santo Tome,38.02792,-3.0991,Jaen,Spain,Sierra Morena ,Linares-La Carolina,38.09652,-3.63716,,Bronze,Coin / Token,,,Roman Republic,-210,-210,,,X,,,,,,,,18.2189,,15.6275,,,,0.8578,,2.1066,,,,,,Garcia-Bellido et al. 2015: 397-426,
63,LEAD00504,1,,,Baecula,Santo Tome,38.02792,-3.0991,Jaen,Spain,Sierra Morena ,Linares-La Carolina,38.09652,-3.63716,,Bronze,Coin / Token,,,Roman Republic,-210,-210,,,X,,,,,,,,18.2202,,15.6286,,,,0.8578,,2.1067,,,,,,Garcia-Bellido et al. 2015: 397-426,
64,LEAD00505,1,,,Baecula,Santo Tome,38.02792,-3.0991,Jaen,Spain,Mixed leads,,,,,Bronze,Coin / Token,,,Roman Republic,-210,-210,,,X,,,,,,,,18.4278,,15.6687,,,,0.8503,,2.0971,,,,,,Garcia-Bellido et al. 2015: 397-426,
MMC1 (HWJ),LEAD00506,1,Conimbriga,House of Water Jets,Conimbriga,Condeixa,40.09898,-8.49088,Coimbra,Portugal,Sierra Morena ,,38.36943,-3.83133,,Lead,Pipe,,,Roman Republic,-140,-120,,,,,,,,X,,,18.264,0.12,15.643,0.08,38.337,0.18,0.856,0.003,2.119,0.004,350,9.13,0.84,Ibercron,Gomes et al. 2016: 184-193,
MMC2 (NI),LEAD00507,1,Conimbriga,Northern Insulae,Conimbriga,Condeixa,40.09898,-8.49088,Coimbra,Portugal,Sierra Morena ,,38.36943,-3.83133,,Lead,Pipe,,,Roman Republic,40,70,,,,,,,,X,,,18.332,0.08,15.679,0.04,38.91,0.11,0.855,0.003,2.122,0.005,367,9.21,0.85,"Institute of Geosciences, Goethe University",Gomes et al. 2016: 184-193,
MMC4 (HWJ),LEAD00508,1,Conimbriga,House of Water Jets,Conimbriga,Condeixa,40.09898,-8.49088,Coimbra,Portugal,Sierra Morena ,,38.36943,-3.83133,,Lead,Pipe,,,Roman Republic,-140,-120,,,,,,,,X,,,18.308,0.06,15.665,0.05,38.825,0.11,0.855,0.001,2.12,0.009,359,9.18,0.85,"Institute of Geosciences, Goethe University",Gomes et al. 2016: 184-193,
MMC5 (HWJ),LEAD00509,1,Conimbriga,House of Water Jets,Conimbriga,Condeixa,40.09898,-8.49088,Coimbra,Portugal,Sierra Morena ,,38.36943,-3.83133,,Lead,Pipe,,,Roman Republic,-140,-120,,,,,,,,X,,,18.154,0.06,15.573,0.05,38.242,0.16,0.856,0.002,2.121,0.007,299,8.98,0.84,"Institute of Geosciences, Goethe University",Gomes et al. 2016: 184-193,
MMC6 (HWJ),LEAD00510,1,Conimbriga,House of Water Jets,Conimbriga,Condeixa,40.09898,-8.49088,Coimbra,Portugal,Sierra Morena ,,38.36943,-3.83133,,Lead,Pipe,,,Roman Republic,-140,-120,,,,,,,,X,,,18.153,0.06,15.593,0.07,38.327,0.2,0.855,0.003,2.127,0.011,339,8.98,0.84,"Institute of Geosciences, Goethe University",Gomes et al. 2016: 184-193,
MMC7 (HWJ),LEAD00511,1,Conimbriga,House of Water Jets,Conimbriga,Condeixa,40.09898,-8.49088,Coimbra,Portugal,Sierra Morena ,,38.36943,-3.83133,,Lead,Pipe,,,Roman Republic,-140,-120,,,,,,,,X,,,18.276,0.04,15.65,0.05,38.625,0.11,0.856,0.002,2.113,0.008,354,9.14,0.84,"Institute of Geosciences, Goethe University",Gomes et al. 2016: 184-193,
MMC8 (HC),LEAD00512,1,Conimbriga, House of Cantaber,Conimbriga,Condeixa,40.09898,-8.49088,Coimbra,Portugal,Sierra Morena ,,38.36943,-3.83133,,Lead,Pipe,,,Roman Republic,-80,-70,,,,,,,,X,,,18.332,0.05,15.72,0.07,38.94,0.12,0.857,0.002,2.124,0.005,441,9.23,0.86,"Institute of Geosciences, Goethe University",Gomes et al. 2016: 184-193,
MMC9 (A),LEAD00513,1,Conimbriga,Aqueduct,Conimbriga,Condeixa,40.09898,-8.49088,Coimbra,Portugal,Sierra Morena ,,38.36943,-3.83133,,Lead,Pipe,,,Roman Republic,-60,-40,,,,,,,,X,,,18.292,0.03,15.634,0.06,38.552,0.15,0.855,0.002,2.108,0.006,312,9.15,0.84,"Institute of Geosciences, Goethe University",Gomes et al. 2016: 184-193,
MMC10 (HWJ),LEAD00514,1,Conimbriga,House of Water Jets,Conimbriga,Condeixa,40.09898,-8.49088,Coimbra,Portugal,Sierra Morena ,,38.36943,-3.83133,,Lead,Pipe,,,Roman Republic,-140,-120,,,,,,,,X,,,18.295,0.08,15.666,0.08,38.758,0.16,0.856,0.002,2.118,0.008,370,9.17,0.85,"Institute of Geosciences, Goethe University",Gomes et al. 2016: 184-193,
MMC12 (SB),LEAD00515,1,Conimbriga,Southern Bath,Conimbriga,Condeixa,40.09898,-8.49088,Coimbra,Portugal,Sierra Morena ,,38.36943,-3.83133,,Lead,Pipe,,,Roman Republic,-120,-70,,,,,,,,X,,,18.368,0.05,15.723,0.05,38.917,0.08,0.856,0.003,2.119,0.004,421,9.27,0.85,"Institute of Geosciences, Goethe University",Gomes et al. 2016: 184-193,
MMC13 (A),LEAD00516,1,Conimbriga,Aqueduct,Conimbriga,Condeixa,40.09898,-8.49088,Coimbra,Portugal,Sierra Morena ,,38.36943,-3.83133,,Lead,Pipe,,,Roman Republic,-120,-70,,,,,,,,X,,,18.176,0.09,15.591,0.06,38.228,0.15,0.857,0.002,2.103,0.007,317,9.01,0.84,"Institute of Geosciences, Goethe University",Gomes et al. 2016: 184-193,
MMC14 (A),LEAD00517,1,Conimbriga,Aqueduct,Conimbriga,Condeixa,40.09898,-8.49088,Coimbra,Portugal,Sierra Morena ,,38.36943,-3.83133,,Lead,Pipe,,,Roman Republic,-120,-70,,,,,,,,X,,,18.189,0.07,15.61,0.12,38.3,0.15,0.858,0.004,2.105,0.003,344,9.03,0.84,"Institute of Geosciences, Goethe University",Gomes et al. 2016: 184-193,
MMC15 (A),LEAD00518,1,Conimbriga,Aqueduct,Conimbriga,Condeixa,40.09898,-8.49088,Coimbra,Portugal,Sierra Morena ,,38.36943,-3.83133,,Lead,Pipe,,,Roman Republic,-120,-70,,,,,,,,X,,,18.159,0.07,15.556,0.04,38.123,0.11,0.857,0.002,2.099,0.006,262,8.98,0.83,"Institute of Geosciences, Goethe University",Gomes et al. 2016: 184-193,
MMC16 (A),LEAD00519,1,Conimbriga,Aqueduct,Conimbriga,Condeixa,40.09898,-8.49088,Coimbra,Portugal,Sierra Morena ,,38.36943,-3.83133,,Lead,Pipe,,,Roman Republic,-120,-70,,,,,,,,X,,,18.172,0.06,15.579,0.08,38.189,0.23,0.857,0.002,2.101,0.006,297,9,0.83,"Institute of Geosciences, Goethe University",Gomes et al. 2016: 184-193,
MMC17 (A),LEAD00520,1,Conimbriga,Aqueduct,Conimbriga,Condeixa,40.09898,-8.49088,Coimbra,Portugal,Sierra Morena ,,38.36943,-3.83133,,Lead,Pipe,,,Roman Republic,-120,-70,,,,,,,,X,,,18.235,0.03,15.675,0.02,38.463,0.15,0.86,0.002,2.109,0.008,431,9.11,0.85,"Institute of Geosciences, Goethe University",Gomes et al. 2016: 184-193,
MMC18 (A),LEAD00521,1,Conimbriga,Aqueduct,Conimbriga,Condeixa,40.09898,-8.49088,Coimbra,Portugal,Sierra Morena ,,38.36943,-3.83133,,Lead,Pipe,,,Roman Republic,-120,-70,,,,,,,,X,,,18.166,0.08,15.583,0.05,38.325,0.16,0.859,0.003,2.11,0.007,309,8.99,0.84,"Institute of Geosciences, Goethe University",Gomes et al. 2016: 184-193,
MMC19 (HWJ),LEAD00522,1,Conimbriga,House of Water Jets,Conimbriga,Condeixa,40.09898,-8.49088,Coimbra,Portugal,Sierra Morena ,,38.36943,-3.83133,,Lead,Pipe,,,Roman Republic,-140,-120,,,,,,,,X,,,18.214,0.05,15.581,0.07,38.315,0.21,0.855,0.003,2.103,0.011,269,9.05,0.83,"Institute of Geosciences, Goethe University",Gomes et al. 2016: 184-193,
MMC20 (HWJ),LEAD00523,1,Conimbriga,House of Water Jets,Conimbriga,Condeixa,40.09898,-8.49088,Coimbra,Portugal,Sierra Morena ,,38.36943,-3.83133,,Lead,Pipe,,,Roman Republic,-140,-120,,,,,,,,X,,,18.256,0.04,15.661,0.06,38.45,0.12,0.858,0.002,2.106,0.004,390,9.12,0.84,"Institute of Geosciences, Goethe University",Gomes et al. 2016: 184-193,
MMC21 (HWJ),LEAD00524,1,Conimbriga,House of Water Jets,Conimbriga,Condeixa,40.09898,-8.49088,Coimbra,Portugal,Sierra Morena ,,38.36943,-3.83133,,Lead,Pipe,,,Roman Republic,-140,-120,,,,,,,,X,,,18.151,0.05,15.567,0.09,38.25,0.23,0.858,0.003,2.107,0.007,290,8.97,0.84,"Institute of Geosciences, Goethe University",Gomes et al. 2016: 184-193,
MMC22 (HWJ),LEAD00525,1,Conimbriga,House of Water Jets,Conimbriga,Condeixa,40.09898,-8.49088,Coimbra,Portugal,Sierra Morena ,,38.36943,-3.83133,,Lead,Pipe,,,Roman Republic,-140,-120,,,,,,,,X,,,18.158,0.05,15.586,0.08,38.214,0.2,0.858,0.003,2.104,0.009,321,8.99,0.84,"Institute of Geosciences, Goethe University",Gomes et al. 2016: 184-193,
MMC23 (HWJ),LEAD00526,1,Conimbriga,House of Water Jets,Conimbriga,Condeixa,40.09898,-8.49088,Coimbra,Portugal,Sierra Morena ,,38.36943,-3.83133,,Lead,Pipe,,,Roman Republic,-140,-120,,,,,,,,X,,,18.184,0.04,15.63,0.06,38.26,0.16,0.859,0.003,2.104,0.008,385,9.03,0.84,"Institute of Geosciences, Goethe University",Gomes et al. 2016: 184-193,
MMC24 (HWJ),LEAD00527,1,Conimbriga,House of Water Jets,Conimbriga,Condeixa,40.09898,-8.49088,Coimbra,Portugal,Sierra Morena ,,38.36943,-3.83133,,Lead,Pipe,,,Roman Republic,-140,-120,,,,,,,,X,,,18.123,0.04,15.575,0.04,38.178,0.12,0.859,0.001,2.106,0.005,327,8.94,0.84,"Institute of Geosciences, Goethe University",Gomes et al. 2016: 184-193,
MMC25 (HWJ),LEAD00528,1,Conimbriga,House of Water Jets,Conimbriga,Condeixa,40.09898,-8.49088,Coimbra,Portugal,Sierra Morena ,,38.36943,-3.83133,,Lead,Pipe,,,Roman Republic,-140,-120,,,,,,,,X,,,18.162,0.11,15.608,0.09,38.186,0.24,0.859,0.003,2.102,0.01,360,9,0.84,"Institute of Geosciences, Goethe University",Gomes et al. 2016: 184-193,
MMC26 (HWJ),LEAD00529,1,Conimbriga,House of Water Jets,Conimbriga,Condeixa,40.09898,-8.49088,Coimbra,Portugal,Sierra Morena ,,38.36943,-3.83133,,Lead,Pipe,,,Roman Republic,-140,-120,,,,,,,,X,,,18.185,0.06,15.634,0.05,38.202,0.09,0.86,0.002,2.101,0.003,392,9.04,0.84,"Institute of Geosciences, Goethe University",Gomes et al. 2016: 184-193,
MMC27 (HWJ),LEAD00530,1,Conimbriga,House of Water Jets,Conimbriga,Condeixa,40.09898,-8.49088,Coimbra,Portugal,Sierra Morena ,,38.36943,-3.83133,,Lead,Pipe,,,Roman Republic,-140,-120,,,,,,,,X,,,18.275,0.05,15.656,0.06,38.276,0.12,0.857,0.004,2.094,0.004,366,9.14,0.83,"Institute of Geosciences, Goethe University",Gomes et al. 2016: 184-193,
MMC28 (HWJ),LEAD00531,1,Conimbriga,House of Water Jets,Conimbriga,Condeixa,40.09898,-8.49088,Coimbra,Portugal,Sierra Morena ,,38.36943,-3.83133,,Lead,Pipe,,,Roman Republic,-140,-120,,,,,,,,X,,,18.153,0.05,15.586,0.05,38.22,0.13,0.858,0.001,2.105,0.002,325,8.98,0.84,"Institute of Geosciences, Goethe University",Gomes et al. 2016: 184-193,
MMC29 (HWJ),LEAD00532,1,Conimbriga,House of Water Jets,Conimbriga,Condeixa,40.09898,-8.49088,Coimbra,Portugal,Sierra Morena ,,38.36943,-3.83133,,Lead,Pipe,,,Roman Republic,-140,-120,,,,,,,,X,,,18.292,0.03,15.596,0.03,38.302,0.19,0.853,0.001,2.093,0.008,239,9.14,0.83,"Institute of Geosciences, Goethe University",Gomes et al. 2016: 184-193,
MMC30 (HWJ),LEAD00533,1,Conimbriga,House of Water Jets,Conimbriga,Condeixa,40.09898,-8.49088,Coimbra,Portugal,Sierra Morena ,,38.36943,-3.83133,,Lead,Pipe,,,Roman Republic,-140,-120,,,,,,,,X,,,18.104,0.07,15.536,0.02,38.205,0.15,0.858,0.003,2.11,0.004,265,8.91,0.84,"Institute of Geosciences, Goethe University",Gomes et al. 2016: 184-193,
MMC31 (HWJ),LEAD00534,1,Conimbriga,House of Water Jets,Conimbriga,Condeixa,40.09898,-8.49088,Coimbra,Portugal,Sierra Morena ,,38.36943,-3.83133,,Lead,Pipe,,,Roman Republic,-140,-120,,,,,,,,X,,,18.146,0.1,15.61,0.1,38.267,0.2,0.86,0.003,2.109,0.004,376,8.98,0.84,"Institute of Geosciences, Goethe University",Gomes et al. 2016: 184-193,
MMC32 (HWJ),LEAD00535,1,Conimbriga,House of Water Jets,Conimbriga,Condeixa,40.09898,-8.49088,Coimbra,Portugal,Sierra Morena ,,38.36943,-3.83133,,Lead,Pipe,,,Roman Republic,-140,-120,,,,,,,,X,,,18.156,0.05,15.606,0.06,38.25,0.14,0.859,0.002,2.107,0.005,361,8.99,0.84,"Institute of Geosciences, Goethe University",Gomes et al. 2016: 184-193,
MMC33 (HWJ),LEAD00536,1,Conimbriga,House of Water Jets,Conimbriga,Condeixa,40.09898,-8.49088,Coimbra,Portugal,Sierra Morena ,,38.36943,-3.83133,,Lead,Pipe,,,Roman Republic,-140,-120,,,,,,,,X,,,18.201,0.04,15.605,0.03,38.259,0.06,0.857,0.002,2.102,0.007,325,9.04,0.84,"Institute of Geosciences, Goethe University",Gomes et al. 2016: 184-193,
MMC34 (HWJ),LEAD00537,1,Conimbriga,House of Water Jets,Conimbriga,Condeixa,40.09898,-8.49088,Coimbra,Portugal,Sierra Morena ,,38.36943,-3.83133,,Lead,Pipe,,,Roman Republic,-140,-120,,,,,,,,X,,,18.144,0.07,15.595,0.06,38.272,0.11,0.859,0.002,2.109,0.009,349,8.97,0.84,"Institute of Geosciences, Goethe University",Gomes et al. 2016: 184-193,
MMC35 (HWJ),LEAD00538,1,Conimbriga,House of Water Jets,Conimbriga,Condeixa,40.09898,-8.49088,Coimbra,Portugal,Sierra Morena ,,38.36943,-3.83133,,Lead,Pipe,,,Roman Republic,-140,-120,,,,,,,,X,,,18.234,0.07,15.664,0.09,38.62,0.2,0.859,0.002,2.117,0.005,411,9.1,0.85,"Institute of Geosciences, Goethe University",Gomes et al. 2016: 184-193,
MMC37 (HWJ),LEAD00539,1,Conimbriga,House of Water Jets,Conimbriga,Condeixa,40.09898,-8.49088,Coimbra,Portugal,Sierra Morena ,,38.36943,-3.83133,,Lead,Pipe,,,Roman Republic,-140,-120,,,,,,,,X,,,18.17,0.06,15.648,0.07,38.372,0.19,0.861,0.002,2.111,0.008,429,9.02,0.85,"Institute of Geosciences, Goethe University",Gomes et al. 2016: 184-193,
MMC38 (HWJ),LEAD00540,1,Conimbriga,House of Water Jets,Conimbriga,Condeixa,40.09898,-8.49088,Coimbra,Portugal,Sierra Morena ,,38.36943,-3.83133,,Lead,Pipe,,,Roman Republic,-60,-40,,,,,,,,X,,,18.17,0.07,15.607,0.04,38.277,0.16,0.859,0.002,2.107,0.006,352,9.01,0.84,"Institute of Geosciences, Goethe University",Gomes et al. 2016: 184-193,
MMC39 (HWJ),LEAD00541,1,Conimbriga,House of Water Jets,Conimbriga,Condeixa,40.09898,-8.49088,Coimbra,Portugal,Sierra Morena ,,38.36943,-3.83133,,Lead,Pipe,,,Roman Republic,-140,-120,,,,,,,,X,,,18.075,0.11,15.535,0.07,38.172,0.2,0.859,0.002,2.112,0.007,285,8.87,0.84,"Institute of Geosciences, Goethe University",Gomes et al. 2016: 184-193,
MMC40 (HWJ),LEAD00542,1,Conimbriga,House of Water Jets,Conimbriga,Condeixa,40.09898,-8.49088,Coimbra,Portugal,Sierra Morena ,,38.36943,-3.83133,,Lead,Pipe,,,Roman Republic,-140,-120,,,,,,,,X,,,18.125,0.07,15.617,0.08,38.395,0.12,0.862,0.001,2.118,0.002,405,8.96,0.85,"Institute of Geosciences, Goethe University",Gomes et al. 2016: 184-193,
MMC42 (HWJ),LEAD00543,1,Conimbriga,House of Water Jets,Conimbriga,Condeixa,40.09898,-8.49088,Coimbra,Portugal,Sierra Morena ,,38.36943,-3.83133,,Lead,Pipe,,,Roman Republic,-140,-120,,,,,,,,X,,,18.21,0.09,15.651,0.08,38.411,0.14,0.859,0.003,2.109,0.007,405,9.07,0.84,"Institute of Geosciences, Goethe University",Gomes et al. 2016: 184-193,
MMC44 (HWJ),LEAD00544,1,Conimbriga,House of Water Jets,Conimbriga,Condeixa,40.09898,-8.49088,Coimbra,Portugal,Sierra Morena ,,38.36943,-3.83133,,Lead,Pipe,,,Roman Republic,-140,-120,,,,,,,,X,,,18.251,0.05,15.643,0.05,38.379,0.19,0.857,0.001,2.103,0.009,360,9.11,0.84,"Institute of Geosciences, Goethe University",Gomes et al. 2016: 184-193,
MMC46 (HWJ),LEAD00545,1,Conimbriga,House of Water Jets,Conimbriga,Condeixa,40.09898,-8.49088,Coimbra,Portugal,Sierra Morena ,,38.36943,-3.83133,,Lead,Pipe,,,Roman Republic,-140,-120,,,,,,,,X,,,18.18,0.06,15.64,0.03,38.394,0.14,0.86,0.002,2.112,0.005,407,9.03,0.85,"Institute of Geosciences, Goethe University",Gomes et al. 2016: 184-193,
MMC47 (HWJ),LEAD00546,1,Conimbriga,House of Water Jets,Conimbriga,Condeixa,40.09898,-8.49088,Coimbra,Portugal,Sierra Morena ,,38.36943,-3.83133,,Lead,Pipe,,,Roman Republic,-140,-120,,,,,,,,X,,,18.164,0.05,15.637,0.06,38.368,0.15,0.861,0.001,2.112,0.005,413,9.01,0.85,"Institute of Geosciences, Goethe University",Gomes et al. 2016: 184-193,
MMC49 (HWJ),LEAD00547,1,Conimbriga,House of Water Jets,Conimbriga,Condeixa,40.09898,-8.49088,Coimbra,Portugal,Sierra Morena ,,38.36943,-3.83133,,Lead,Pipe,,,Roman Republic,-140,-120,,,,,,,,X,,,18.186,0.04,15.647,0.05,38.398,0.16,0.86,0.003,2.111,0.01,415,9.04,0.85,"Institute of Geosciences, Goethe University",Gomes et al. 2016: 184-193,
MMC52 (HWJ),LEAD00548,1,Conimbriga,House of Water Jets,Conimbriga,Condeixa,40.09898,-8.49088,Coimbra,Portugal,Sierra Morena ,,38.36943,-3.83133,,Lead,Pipe,,,Roman Republic,-140,-120,,,,,,,,X,,,18.152,0.09,15.611,0.1,38.387,0.22,0.86,0.003,2.115,0.007,374,8.99,0.85,"Institute of Geosciences, Goethe University",Gomes et al. 2016: 184-193,
MMC53 (a),LEAD00549,1,Conimbriga,,Conimbriga,Condeixa,40.09898,-8.49088,Coimbra,Portugal,Sierra Morena ,,38.36943,-3.83133,,Lead,Pipe,,,Roman Republic,-140,-140,,,,,,,,X,,,18.141,0.07,15.623,0.03,38.345,0.15,0.861,0.004,2.114,0.015,404,8.98,0.85,,Gomes et al. 2016: 184-193,
MMC1,LEAD00550,1,,,Conimbriga,Condeixa,40.09898,-8.49088,Coimbra,Portugal,Sierra Morena / Ossa Morena,,38.37193,-3.83101,,Lead,Pipe,,,Roman Republic,-140,-140,,,,,,,,X,,,18.264,Â± 0.12 ,15.643,Â± 0.08 ,38.337,Â± 0.18 ,0.856,Â± 0.003 ,2.119,Â± 0.004,,,,,Gomes et al. 2017: 149-156,
MMC2,LEAD00551,1,,,Conimbriga,Condeixa,40.09898,-8.49088,Coimbra,Portugal,Sierra Morena / Ossa Morena,,38.37193,-3.83101,,Lead,Pipe,,,Roman Republic,-140,-140,,,,,,,,X,,,18.332, Â± 0.08 ,15.643,Â± 0.08 ,38.337,Â± 0.18,0.856,Â± 0.003 ,2.119,Â± 0.004,,,,,Gomes et al. 2017: 149-156,
MMC4,LEAD00552,1,,,Conimbriga,Condeixa,40.09898,-8.49088,Coimbra,Portugal,Sierra Morena / Ossa Morena,,38.37193,-3.83101,,Lead,Pipe,,,Roman Republic,-140,-140,,,,,,,,X,,,18.308,Â± 0.06 ,15.665, Â± 0.05 ,38.825, Â± 0.11 ,0.855,Â± 0.003,2.119,Â± 0.004,,,,,Gomes et al. 2017: 149-156,
MMC5,LEAD00553,1,,,Conimbriga,Condeixa,40.09898,-8.49088,Coimbra,Portugal,Sierra Morena / Ossa Morena,,38.37193,-3.83101,,Lead,Pipe,,,Roman Republic,-140,-140,,,,,,,,X,,,18.154, Â± 0.06 ,15.573,Â± 0.05 ,38.242,Â± 0.16 ,0.856,Â± 0.002,2.121,Â± 0.007,,,,,Gomes et al. 2017: 149-156,
MMC6,LEAD00554,1,,,Conimbriga,Condeixa,40.09898,-8.49088,Coimbra,Portugal,Sierra Morena / Ossa Morena,,38.37193,-3.83101,,Lead,Pipe,,,Roman Republic,-140,-140,,,,,,,,X,,,18.153,Â± 0.06,15.593,Â± 0.07 ,38.327,Â± 0.16 ,0.856,Â± 0.002 ,2.121,Â± 0.007,,,,,Gomes et al. 2017: 149-156,
MMC7,LEAD00555,1,,,Conimbriga,Condeixa,40.09898,-8.49088,Coimbra,Portugal,Sierra Morena / Ossa Morena,,38.37193,-3.83101,,Lead,Pipe,,,Roman Republic,-140,-140,,,,,,,,X,,,18.276,Â± 0.04 ,15.65,Â± 0.05 ,38.625,Â± 0.11 ,0.856, Â± 0.002,2.113,Â± 0.008,,,,,Gomes et al. 2017: 149-156,
MMC8,LEAD00556,1,,,Conimbriga,Condeixa,40.09898,-8.49088,Coimbra,Portugal,Sierra Morena / Ossa Morena,,38.37193,-3.83101,,Lead,Pipe,,,Roman Republic,-140,-140,,,,,,,,X,,,18.332,Â± 0.05,15.72,Â± 0.07,38.94,Â± 0.12 ,0.857,Â± 0.002,2.124,Â± 0.005,,,,,Gomes et al. 2017: 149-156,
MMC9,LEAD00557,1,,,Conimbriga,Condeixa,40.09898,-8.49088,Coimbra,Portugal,Sierra Morena / Ossa Morena,,38.37193,-3.83101,,Lead,Pipe,,,Roman Republic,-140,-140,,,,,,,,X,,,18.292,Â± 0.03,15.634,Â± 0.06 ,38.552,Â± 0.15,0.855, Â± 0.002 ,2.108,Â± 0.006,,,,,Gomes et al. 2017: 149-156,
MMC10,LEAD00558,1,,,Conimbriga,Condeixa,40.09898,-8.49088,Coimbra,Portugal,Sierra Morena / Ossa Morena,,38.37193,-3.83101,,Lead,Pipe,,,Roman Republic,-140,-140,,,,,,,,X,,,18.295, Â± 0.08 ,15.666,Â± 0.08 ,38.758,Â± 0.16 ,0.856,Â± 0.002,2.118,Â± 0.008,,,,,Gomes et al. 2017: 149-156,
MMC12,LEAD00559,1,,,Conimbriga,Condeixa,40.09898,-8.49088,Coimbra,Portugal,Sierra Morena / Ossa Morena,,38.37193,-3.83101,,Lead,Pipe,,,Roman Republic,-140,-140,,,,,,,,X,,,18.368, Â± 0.05,15.666,Â± 0.08 ,38.758,Â± 0.16 ,0.856,Â± 0.002 ,2.118,Â± 0.008,,,,,Gomes et al. 2017: 149-156,
MMC13,LEAD00560,1,,,Conimbriga,Condeixa,40.09898,-8.49088,Coimbra,Portugal,Sierra Morena / Ossa Morena,,38.37193,-3.83101,,Lead,Pipe,,,Roman Republic,-140,-140,,,,,,,,X,,,18.176,Â± 0.09 ,15.591,Â± 0.06,38.228,Â± 0.15 ,0.857,Â± 0.002 ,2.103,Â± 0.007,,,,,Gomes et al. 2017: 149-156,
MMC14,LEAD00561,1,,,Conimbriga,Condeixa,40.09898,-8.49088,Coimbra,Portugal,Sierra Morena / Ossa Morena,,38.37193,-3.83101,,Lead,Pipe,,,Roman Republic,-140,-140,,,,,,,,X,,,18.189, Â± 0.07 ,15.61,Â± 0.12 ,38.3, Â± 0.15 ,0.858,Â± 0.004,2.105,Â± 0.003,,,,,Gomes et al. 2017: 149-156,
MMC15,LEAD00562,1,,,Conimbriga,Condeixa,40.09898,-8.49088,Coimbra,Portugal,Sierra Morena / Ossa Morena,,38.37193,-3.83101,,Lead,Pipe,,,Roman Republic,-140,-140,,,,,,,,X,,,18.159,Â± 0.07 ,15.556,Â± 0.04,38.123,Â± 0.11 ,0.857,Â± 0.002 ,2.099,Â± 0.006,,,,,Gomes et al. 2017: 149-156,
MMC16,LEAD00563,1,,,Conimbriga,Condeixa,40.09898,-8.49088,Coimbra,Portugal,Sierra Morena / Ossa Morena,,38.37193,-3.83101,,Lead,Pipe,,,Roman Republic,-140,-140,,,,,,,,X,,,18.172,Â± 0.06 ,15.579,Â± 0.08 ,38.189,Â± 0.23 0,0.857,Â± 0.002 ,2.101,Â± 0.006,,,,,Gomes et al. 2017: 149-156,
MMC17,LEAD00564,1,,,Conimbriga,Condeixa,40.09898,-8.49088,Coimbra,Portugal,Sierra Morena / Ossa Morena,,38.37193,-3.83101,,Lead,Pipe,,,Roman Republic,-140,-140,,,,,,,,X,,,18.235,Â± 0.03 ,15.675,Â± 0.02,38.463,Â± 0.15 ,0.86,Â± 0.002 ,2.109,Â± 0.008,,,,,Gomes et al. 2017: 149-156,
MMC18,LEAD00565,1,,,Conimbriga,Condeixa,40.09898,-8.49088,Coimbra,Portugal,Sierra Morena / Ossa Morena,,38.37193,-3.83101,,Lead,Pipe,,,Roman Republic,-140,-140,,,,,,,,X,,,18.166, Â± 0.08 ,15.583,Â± 0.05 ,38.325,Â± 0.16,0.859,Â± 0.003,2.11,Â± 0.007,,,,,Gomes et al. 2017: 149-156,
MMC19,LEAD00566,1,,,Conimbriga,Condeixa,40.09898,-8.49088,Coimbra,Portugal,Sierra Morena / Ossa Morena,,38.37193,-3.83101,,Lead,Pipe,,,Roman Republic,-140,-140,,,,,,,,X,,,18.214,Â± 0.05 ,15.581, Â± 0.07 ,38.315,Â± 0.21,0.855,Â± 0.003,2.103,Â± 0.011,,,,,Gomes et al. 2017: 149-156,
MMC20,LEAD00567,1,,,Conimbriga,Condeixa,40.09898,-8.49088,Coimbra,Portugal,Sierra Morena / Ossa Morena,,38.37193,-3.83101,,Lead,Pipe,,,Roman Republic,-140,-140,,,,,,,,X,,,18.256,Â± 0.04 ,15.661,Â± 0.06 ,38.45, Â± 0.12,0.858, Â± 0.002 ,2.106,Â± 0.004,,,,,Gomes et al. 2017: 149-156,
MMC21,LEAD00568,1,,,Conimbriga,Condeixa,40.09898,-8.49088,Coimbra,Portugal,Sierra Morena / Ossa Morena,,38.37193,-3.83101,,Lead,Pipe,,,Roman Republic,-140,-140,,,,,,,,X,,,18.151, Â± 0.05,15.567,Â± 0.09 ,38.25, Â± 0.23,0.858,Â± 0.003 ,2.107, Â± 0.007,,,,,Gomes et al. 2017: 149-156,
MMC22,LEAD00569,1,,,Conimbriga,Condeixa,40.09898,-8.49088,Coimbra,Portugal,Sierra Morena / Ossa Morena,,38.37193,-3.83101,,Lead,Pipe,,,Roman Republic,-140,-140,,,,,,,,X,,,18.158,Â± 0.05 ,15.586,Â± 0.08 ,38.214,Â± 0.20 ,0.858,Â± 0.003,2.104,Â± 0.009,,,,,Gomes et al. 2017: 149-156,
MMC23,LEAD00570,1,,,Conimbriga,Condeixa,40.09898,-8.49088,Coimbra,Portugal,Sierra Morena / Ossa Morena,,38.37193,-3.83101,,Lead,Pipe,,,Roman Republic,-140,-140,,,,,,,,X,,,18.184, Â± 0.04 ,15.63,Â± 0.06 ,38.26,Â± 0.16 ,0.859,Â± 0.003,2.104,Â± 0.009,,,,,Gomes et al. 2017: 149-156,
MMC24,LEAD00571,1,,,Conimbriga,Condeixa,40.09898,-8.49088,Coimbra,Portugal,Sierra Morena / Ossa Morena,,38.37193,-3.83101,,Lead,Pipe,,,Roman Republic,-140,-140,,,,,,,,X,,,18.123,Â± 0.04 ,15.575, Â± 0.04 ,38.178,Â± 0.12 ,0.859,Â± 0.001 ,2.106,Â± 0.005,,,,,Gomes et al. 2017: 149-156,
MMC25,LEAD00572,1,,,Conimbriga,Condeixa,40.09898,-8.49088,Coimbra,Portugal,Sierra Morena / Ossa Morena,,38.37193,-3.83101,,Lead,Pipe,,,Roman Republic,-140,-140,,,,,,,,X,,,18.162, Â± 0.11 ,15.608,Â± 0.09 ,38.186,Â± 0.24 ,0.859, Â± 0.003 ,2.102,Â± 0.010,,,,,Gomes et al. 2017: 149-156,
MMC26,LEAD00573,1,,,Conimbriga,Condeixa,40.09898,-8.49088,Coimbra,Portugal,Sierra Morena / Ossa Morena,,38.37193,-3.83101,,Lead,Pipe,,,Roman Republic,-140,-140,,,,,,,,X,,,18.185,Â± 0.06 ,15.634,Â± 0.05,38.202,Â± 0.09 ,0.86, Â± 0.002 ,2.102, Â± 0.010,,,,,Gomes et al. 2017: 149-156,
MMC27,LEAD00574,1,,,Conimbriga,Condeixa,40.09898,-8.49088,Coimbra,Portugal,Sierra Morena / Ossa Morena,,38.37193,-3.83101,,Lead,Pipe,,,Roman Republic,-140,-140,,,,,,,,X,,,18.275, Â± 0.05,15.656,Â± 0.06,38.276,Â± 0.12 ,0.857,Â± 0.004,2.094,Â± 0.004,,,,,Gomes et al. 2017: 149-156,
MMC28,LEAD00575,1,,,Conimbriga,Condeixa,40.09898,-8.49088,Coimbra,Portugal,Sierra Morena / Ossa Morena,,38.37193,-3.83101,,Lead,Pipe,,,Roman Republic,-140,-140,,,,,,,,X,,,18.153,Â± 0.05 ,15.586,Â± 0.05,38.22,Â± 0.13 ,0.858,Â± 0.001,2.105,Â± 0.002,,,,,Gomes et al. 2017: 149-156,
MMC29,LEAD00576,1,,,Conimbriga,Condeixa,40.09898,-8.49088,Coimbra,Portugal,Sierra Morena / Ossa Morena,,38.37193,-3.83101,,Lead,Pipe,,,Roman Republic,-140,-140,,,,,,,,X,,,18.292,Â± 0.05 ,15.586,Â± 0.05 ,38.22,Â± 0.13,0.858,Â± 0.001 ,2.105,Â± 0.002,,,,,Gomes et al. 2017: 149-156,
MMC30,LEAD00577,1,,,Conimbriga,Condeixa,40.09898,-8.49088,Coimbra,Portugal,Sierra Morena / Ossa Morena,,38.37193,-3.83101,,Lead,Pipe,,,Roman Republic,-140,-140,,,,,,,,X,,,18.104,Â± 0.07 ,15.536,Â± 0.02 ,38.205,Â± 0.15 ,0.858,Â± 0.003 ,2.11,Â± 0.004,,,,,Gomes et al. 2017: 149-156,
MMC31,LEAD00578,1,,,Conimbriga,Condeixa,40.09898,-8.49088,Coimbra,Portugal,Sierra Morena / Ossa Morena,,38.37193,-3.83101,,Lead,Pipe,,,Roman Republic,-140,-140,,,,,,,,X,,,18.146, Â± 0.10 ,15.61, Â± 0.10 ,38.267,Â± 0.20 ,0.86, Â± 0.003,2.109,Â± 0.004,,,,,Gomes et al. 2017: 149-156,
MMC32,LEAD00579,1,,,Conimbriga,Condeixa,40.09898,-8.49088,Coimbra,Portugal,Sierra Morena / Ossa Morena,,38.37193,-3.83101,,Lead,Pipe,,,Roman Republic,-140,-140,,,,,,,,X,,,18.156, Â± 0.05 ,15.606, Â± 0.06 ,38.25,Â± 0.14 ,0.859,Â± 0.002 ,2.107,Â± 0.005,,,,,Gomes et al. 2017: 149-156,
MMC33,LEAD00580,1,,,Conimbriga,Condeixa,40.09898,-8.49088,Coimbra,Portugal,Sierra Morena / Ossa Morena,,38.37193,-3.83101,,Lead,Pipe,,,Roman Republic,-140,-140,,,,,,,,X,,,18.201,Â± 0.04 ,15.606,Â± 0.06 ,38.25,Â± 0.14 ,0.859, Â± 0.002 ,2.107,Â± 0.005,,,,,Gomes et al. 2017: 149-156,
MMC34,LEAD00581,1,,,Conimbriga,Condeixa,40.09898,-8.49088,Coimbra,Portugal,Sierra Morena / Ossa Morena,,38.37193,-3.83101,,Lead,Pipe,,,Roman Republic,-140,-140,,,,,,,,X,,,18.144, Â± 0.07 ,15.595,Â± 0.06 ,38.272,Â± 0.11 ,0.859,Â± 0.002 ,2.109,Â± 0.009,,,,,Gomes et al. 2017: 149-156,
MMC35,LEAD00582,1,,,Conimbriga,Condeixa,40.09898,-8.49088,Coimbra,Portugal,Sierra Morena / Ossa Morena,,38.37193,-3.83101,,Lead,Pipe,,,Roman Republic,-140,-140,,,,,,,,X,,,18.234,Â± 0.07 ,15.664,Â± 0.09 ,38.62, Â± 0.20 ,0.859,Â± 0.002,2.117, Â± 0.005,,,,,Gomes et al. 2017: 149-156,
MMC37,LEAD00583,1,,,Conimbriga,Condeixa,40.09898,-8.49088,Coimbra,Portugal,Sierra Morena / Ossa Morena,,38.37193,-3.83101,,Lead,Pipe,,,Roman Republic,-140,-140,,,,,,,,X,,,18.17,Â± 0.06,15.648,Â± 0.07 ,38.372,Â± 0.19,0.861, Â± 0.002 ,2.111,Â± 0.008,,,,,Gomes et al. 2017: 149-156,
MMC38,LEAD00584,1,,,Conimbriga,Condeixa,40.09898,-8.49088,Coimbra,Portugal,Sierra Morena / Ossa Morena,,38.37193,-3.83101,,Lead,Pipe,,,Roman Republic,-140,-140,,,,,,,,X,,,18.17, Â± 0.07 ,15.607,Â± 0.07,38.372,Â± 0.19 ,0.861,Â± 0.002 ,2.111,Â± 0.008,,,,,Gomes et al. 2017: 149-156,
MMC39,LEAD00585,1,,,Conimbriga,Condeixa,40.09898,-8.49088,Coimbra,Portugal,Sierra Morena / Ossa Morena,,38.37193,-3.83101,,Lead,Pipe,,,Roman Republic,-140,-140,,,,,,,,X,,,18.075,Â± 0.11,15.535,Â± 0.07 ,38.172,Â± 0.20,0.859, Â± 0.002 ,2.112, Â± 0.007,,,,,Gomes et al. 2017: 149-156,
MMC40,LEAD00586,1,,,Conimbriga,Condeixa,40.09898,-8.49088,Coimbra,Portugal,Sierra Morena / Ossa Morena,,38.37193,-3.83101,,Lead,Pipe,,,Roman Republic,-140,-140,,,,,,,,X,,,18.125,Â± 0.07 ,15.617,Â± 0.08 ,38.395,Â± 0.12 ,0.859,Â± 0.002 ,2.112,Â± 0.007,,,,,Gomes et al. 2017: 149-156,
MMC42,LEAD00587,1,,,Conimbriga,Condeixa,40.09898,-8.49088,Coimbra,Portugal,Sierra Morena / Ossa Morena,,38.37193,-3.83101,,Lead,Pipe,,,Roman Republic,-140,-140,,,,,,,,X,,,18.21,Â± 0.07 ,15.617, Â± 0.08,38.395,Â± 0.12 ,0.862,Â± 0.001 ,2.118, Â± 0.002,,,,,Gomes et al. 2017: 149-156,
MMC44,LEAD00588,1,,,Conimbriga,Condeixa,40.09898,-8.49088,Coimbra,Portugal,Sierra Morena / Ossa Morena,,38.37193,-3.83101,,Lead,Pipe,,,Roman Republic,-140,-140,,,,,,,,X,,,18.251, Â± 0.05 ,15.643,Â± 0.05 ,38.379,Â± 0.19,0.857, Â± 0.001 ,2.103,Â± 0.009,,,,,Gomes et al. 2017: 149-156,
MMC46,LEAD00589,1,,,Conimbriga,Condeixa,40.09898,-8.49088,Coimbra,Portugal,Sierra Morena / Ossa Morena,,38.37193,-3.83101,,Lead,Pipe,,,Roman Republic,-140,-140,,,,,,,,X,,,18.18,Â± 0.06 ,15.64,Â± 0.03 ,38.394, Â± 0.14 ,0.86,Â± 0.002 ,2.112,Â± 0.005,,,,,Gomes et al. 2017: 149-156,
MMC47,LEAD00590,1,,,Conimbriga,Condeixa,40.09898,-8.49088,Coimbra,Portugal,Sierra Morena / Ossa Morena,,38.37193,-3.83101,,Lead,Pipe,,,Roman Republic,-140,-140,,,,,,,,X,,,18.164,Â± 0.05 ,15.637, Â± 0.06 ,38.368,Â± 0.15,0.861, Â± 0.001 ,2.112,Â± 0.005,,,,,Gomes et al. 2017: 149-156,
MMC49,LEAD00591,1,,,Conimbriga,Condeixa,40.09898,-8.49088,Coimbra,Portugal,Sierra Morena / Ossa Morena,,38.37193,-3.83101,,Lead,Pipe,,,Roman Republic,-140,-140,,,,,,,,X,,,18.186,Â± 0.04 ,15.647,Â± 0.05 ,38.398,Â± 0.16 ,0.86,Â± 0.003 ,2.111,Â± 0.010,,,,,Gomes et al. 2017: 149-156,
MMC52,LEAD00592,1,,,Conimbriga,Condeixa,40.09898,-8.49088,Coimbra,Portugal,Sierra Morena / Ossa Morena,,38.37193,-3.83101,,Lead,Pipe,,,Roman Republic,-140,-140,,,,,,,,X,,,18.186,Â± 0.04 ,15.647,Â± 0.05 ,38.398,Â± 0.16 ,0.86,Â± 0.003 ,2.111, Â± 0.010,,,,,Gomes et al. 2017: 149-156,
MMC53a,LEAD00593,1,,,Conimbriga,Condeixa,40.09898,-8.49088,Coimbra,Portugal,Sierra Morena / Ossa Morena,,38.37193,-3.83101,,Lead,Pipe,,,Roman Republic,-140,-140,,,,,,,,X,,,18.141,Â± 0.07,15.623, Â± 0.03 ,38.345,Â± 0.15 ,0.861,Â± 0.004 ,2.114, Â± 0.010,,,,,Gomes et al. 2017: 149-156,
AC316,LEAD00594,1,Alto dos Cacos,,Alto dos Cacos,Almeirim,39.21308,-8.62674,Ribatejo,Portugal,Sierra Morena / Ossa Morena,,38.37193,-3.83101,,Lead,Sling bullet,,,Roman Republic,-60,-60,,,,,,,,X,,,18.125,0.06,15.527,0.07,38.016,0.19,0.857,0.003,2.097,0.01,231,8.93,0.83,,Gomes et al. 2017: 149-156,
AC317,LEAD00595,1,Alto dos Cacos,,Alto dos Cacos,Almeirim,39.21308,-8.62674,Ribatejo,Portugal,Sierra Morena / Ossa Morena,,38.37193,-3.83101,,Lead,Sling bullet,,,Roman Republic,-60,-60,,,,,,,,X,,,18.417,0.03,15.629,0.04,38.729,0.11,0.849,0.002,2.103,0.002,209,9.29,0.83,,Gomes et al. 2017: 149-156,
AC318,LEAD00596,1,Alto dos Cacos,,Alto dos Cacos,Almeirim,39.21308,-8.62674,Ribatejo,Portugal,Sierra Morena / Ossa Morena,,38.37193,-3.83101,,Lead,Sling bullet,,,Roman Republic,-60,-60,,,,,,,,X,,,18.365,0.04,15.593,0.03,38.378,0.15,0.849,0.003,2.09,0.009,177,9.22,0.82,,Gomes et al. 2017: 149-156,
AC319,LEAD00597,1,Alto dos Cacos,,Alto dos Cacos,Almeirim,39.21308,-8.62674,Ribatejo,Portugal,Sierra Morena / Ossa Morena,,38.37193,-3.83101,,Lead,Sling bullet,,,Roman Republic,-60,-60,,,,,,,,X,,,18.416,0.05,15.586,0.07,38.328,0.14,0.846,0.003,2.081,0.004,124,9.27,0.82,,Gomes et al. 2017: 149-156,
AC320,LEAD00598,1,Alto dos Cacos,,Alto dos Cacos,Almeirim,39.21308,-8.62674,Ribatejo,Portugal,Sierra Morena / Ossa Morena,,38.37193,-3.83101,,Lead,Sling bullet,,,Roman Republic,-60,-60,,,,,,,,X,,,18.22,0.06,15.622,0.05,38.328,0.1,0.857,0.002,2.104,0.005,343,9.07,0.84,,Gomes et al. 2017: 149-156,
AC321,LEAD00599,1,Alto dos Cacos,,Alto dos Cacos,Almeirim,39.21308,-8.62674,Ribatejo,Portugal,Sierra Morena / Ossa Morena,,38.37193,-3.83101,,Lead,Sling bullet,,,Roman Republic,-60,-60,,,,,,,,X,,,18.481,0.07,15.662,0.06,38.592,0.16,0.847,0.002,2.088,0.006,225,9.37,0.82,,Gomes et al. 2017: 149-156,
AC322,LEAD00600,1,Alto dos Cacos,,Alto dos Cacos,Almeirim,39.21308,-8.62674,Ribatejo,Portugal,Sierra Morena / Ossa Morena,,38.37193,-3.83101,,Lead,Sling bullet,,,Roman Republic,-60,-60,,,,,,,,X,,,18.102,0.04,15.581,0.05,38.159,0.09,0.858,0.002,2.102,0.003,354,8.92,0.84,,Gomes et al. 2017: 149-156,
AC323,LEAD00601,1,Alto dos Cacos,,Alto dos Cacos,Almeirim,39.21308,-8.62674,Ribatejo,Portugal,Sierra Morena / Ossa Morena,,38.37193,-3.83101,,Lead,Sling bullet,,,Roman Republic,-60,-60,,,,,,,,X,,,18.407,0.04,15.652,0.05,38.705,0.11,0.848,0.002,2.096,0.009,261,9.29,0.83,,Gomes et al. 2017: 149-156,
AC324,LEAD00602,1,Alto dos Cacos,,Alto dos Cacos,Almeirim,39.21308,-8.62674,Ribatejo,Portugal,Sierra Morena / Ossa Morena,,38.37193,-3.83101,,Lead,Sling bullet,,,Roman Republic,-60,-60,,,,,,,,X,,,18.351,0.02,15.57,0.03,38.268,0.1,0.846,0.002,2.079,0.006,142,9.19,0.82,,Gomes et al. 2017: 149-156,
AC325,LEAD00603,1,Alto dos Cacos,,Alto dos Cacos,Almeirim,39.21308,-8.62674,Ribatejo,Portugal,Sierra Morena / Ossa Morena,,38.37193,-3.83101,,Lead,Sling bullet,,,Roman Republic,-60,-60,,,,,,,,X,,,18.548,0.05,15.683,0.05,38.755,0.19,0.845,0.002,2.089,0.012,215,9.45,0.83,,Gomes et al. 2017: 149-156,
AC326,LEAD00604,1,Alto dos Cacos,,Alto dos Cacos,Almeirim,39.21308,-8.62674,Ribatejo,Portugal,Sierra Morena / Ossa Morena,,38.37193,-3.83101,,Lead,Sling bullet,,,Roman Republic,-60,-60,,,,,,,,X,,,18.436,0.04,15.654,0.06,38.549,0.23,0.849,0.002,2.091,0.008,243,9.32,0.83,,Gomes et al. 2017: 149-156,
AC327,LEAD00605,1,Alto dos Cacos,,Alto dos Cacos,Almeirim,39.21308,-8.62674,Ribatejo,Portugal,Sierra Morena / Ossa Morena,,38.37193,-3.83101,,Lead,Sling bullet,,,Roman Republic,-60,-60,,,,,,,,X,,,18.319,0.04,15.634,0.05,38.264,0.19,0.853,0.003,2.089,0.01,292,9.18,0.83,,Gomes et al. 2017: 149-156,
AC328,LEAD00606,1,Alto dos Cacos,,Alto dos Cacos,Almeirim,39.21308,-8.62674,Ribatejo,Portugal,Sierra Morena / Ossa Morena,,38.37193,-3.83101,,Lead,Sling bullet,,,Roman Republic,-60,-60,,,,,,,,X,,,18.2,0.08,15.582,0.07,38.164,0.15,0.856,0.001,2.097,0.01,282,9.03,0.83,,Gomes et al. 2017: 149-156,
AC329,LEAD00607,1,Alto dos Cacos,,Alto dos Cacos,Almeirim,39.21308,-8.62674,Ribatejo,Portugal,Sierra Morena / Ossa Morena,,38.37193,-3.83101,,Lead,Sling bullet,,,Roman Republic,-60,-60,,,,,,,,X,,,18.446,0.1,15.633,0.06,38.708,0.25,0.847,0.003,2.098,0.007,195,9.32,0.83,,Gomes et al. 2017: 149-156,
AC330,LEAD00608,1,Alto dos Cacos,,Alto dos Cacos,Almeirim,39.21308,-8.62674,Ribatejo,Portugal,Sierra Morena / Ossa Morena,,38.37193,-3.83101,,Lead,Sling bullet,,,Roman Republic,-60,-60,,,,,,,,X,,,18.282,0.04,15.575,0.03,38.33,0.19,0.852,0.003,2.096,0.014,205,9.12,0.83,,Gomes et al. 2017: 149-156,
AC331,LEAD00609,1,Alto dos Cacos,,Alto dos Cacos,Almeirim,39.21308,-8.62674,Ribatejo,Portugal,Sierra Morena / Ossa Morena,,38.37193,-3.83101,,Lead,Sling bullet,,,Roman Republic,-60,-60,,,,,,,,X,,,18.207,0.1,15.583,0.07,38.213,0.15,0.856,0.001,2.099,0.005,278,9.04,0.83,,Gomes et al. 2017: 149-156,
AC332,LEAD00610,1,Alto dos Cacos,,Alto dos Cacos,Almeirim,39.21308,-8.62674,Ribatejo,Portugal,Sierra Morena / Ossa Morena,,38.37193,-3.83101,,Lead,Sling bullet,,,Roman Republic,-60,-60,,,,,,,,X,,,18.185,0.13,15.6,0.11,38.06,0.32,0.858,0.002,2.093,0.007,328,9.02,0.83,,Gomes et al. 2017: 149-156,
AC333,LEAD00611,1,Alto dos Cacos,,Alto dos Cacos,Almeirim,39.21308,-8.62674,Ribatejo,Portugal,Sierra Morena / Ossa Morena,,38.37193,-3.83101,,Lead,Sling bullet,,,Roman Republic,-60,-60,,,,,,,,X,,,18.35,0.11,15.606,0.11,38.459,0.23,0.85,0.003,2.096,0.01,214,9.2,0.83,,Gomes et al. 2017: 149-156,
AC334,LEAD00612,1,Alto dos Cacos,,Alto dos Cacos,Almeirim,39.21308,-8.62674,Ribatejo,Portugal,Sierra Morena / Ossa Morena,,38.37193,-3.83101,,Lead,Sling bullet,,,Roman Republic,-60,-60,,,,,,,,X,,,18.178,0.06,15.65,0.08,38.495,0.25,0.854,0.004,2.101,0.012,427,9.03,0.85,,Gomes et al. 2017: 149-156,
AC335,LEAD00613,1,Alto dos Cacos,,Alto dos Cacos,Almeirim,39.21308,-8.62674,Ribatejo,Portugal,Sierra Morena / Ossa Morena,,38.37193,-3.83101,,Lead,Sling bullet,,,Roman Republic,-60,-60,,,,,,,,X,,,18.352,0.12,15.698,0.12,38.983,0.26,0.849,0.001,2.107,0.014,387,9.24,0.85,,Gomes et al. 2017: 149-156,
AC336,LEAD00614,1,Alto dos Cacos,,Alto dos Cacos,Almeirim,39.21308,-8.62674,Ribatejo,Portugal,Sierra Morena / Ossa Morena,,38.37193,-3.83101,,Lead,Sling bullet,,,Roman Republic,-60,-60,,,,,,,,X,,,18.342,0.09,15.666,0.09,38.695,0.14,0.847,0.001,2.093,0.008,335,9.22,0.84,,Gomes et al. 2017: 149-156,
AC337,LEAD00615,1,Alto dos Cacos,,Alto dos Cacos,Almeirim,39.21308,-8.62674,Ribatejo,Portugal,Sierra Morena / Ossa Morena,,38.37193,-3.83101,,Lead,Sling bullet,,,Roman Republic,-60,-60,,,,,,,,X,,,18.483,0.06,15.621,0.09,38.634,0.21,0.845,0.002,2.09,0.008,143,9.36,0.82,,Gomes et al. 2017: 149-156,
AC338,LEAD00616,1,Alto dos Cacos,,Alto dos Cacos,Almeirim,39.21308,-8.62674,Ribatejo,Portugal,Sierra Morena / Ossa Morena,,38.37193,-3.83101,,Lead,Sling bullet,,,Roman Republic,-60,-60,,,,,,,,X,,,18.436,0.04,15.596,0.06,38.568,0.13,0.846,0.003,2.092,0.006,129,9.29,0.82,,Gomes et al. 2017: 149-156,
AC339,LEAD00617,1,Alto dos Cacos,,Alto dos Cacos,Almeirim,39.21308,-8.62674,Ribatejo,Portugal,Sierra Morena / Ossa Morena,,38.37193,-3.83101,,Lead,Sling bullet,,,Roman Republic,-60,-60,,,,,,,,X,,,18.496,0.02,15.66,0.04,38.562,0.15,0.847,0.003,2.085,0.009,210,9.39,0.82,,Gomes et al. 2017: 149-156,
MC 239,LEAD00618,1,Monte dos Castelinhos,,Monte dos Castelinhos,Castanheira do Ribatejo,39.01132,-8.97489,Lisboa,Portugal,Sierra Morena / Ossa Morena,,38.37193,-3.83101,,Lead,Undefined object,,,Roman Republic,-510,-30,,,,,,,,,,X,18.229,0.019,15.60402,,38.35382,,0.856,0.001,2.104,0.004,302,9.07,0.84,,Gomes et al. 2018: 337-345,
MC 280,LEAD00619,1,Monte dos Castelinhos,,Monte dos Castelinhos,Castanheira do Ribatejo,39.01132,-8.97489,Lisboa,Portugal,Sierra Morena / Ossa Morena,,38.37193,-3.83101,,Lead,Undefined object,,,Roman Republic,-510,-30,,,,,,,,,,X,18.211,0.072,15.60683,,38.27952,,0.857,0.002,2.102,0.004,321,9.05,0.84,,Gomes et al. 2018: 337-345,
MC 2764,LEAD00620,1,Monte dos Castelinhos,,Monte dos Castelinhos,Castanheira do Ribatejo,39.01132,-8.97489,Lisboa,Portugal,Sierra Morena / Ossa Morena,,38.37193,-3.83101,,Lead,Undefined object,,,Roman Republic,-510,-30,,,,,,,,,,X,18.252,0.026,15.62371,,38.38396,,0.856,0.001,2.103,0.006,323,9.1,0.84,,Gomes et al. 2018: 337-345,
MC 2781,LEAD00621,1,Monte dos Castelinhos,,Monte dos Castelinhos,Castanheira do Ribatejo,39.01132,-8.97489,Lisboa,Portugal,Sierra Morena / Ossa Morena,,38.37193,-3.83101,,Lead,Undefined object,,,Roman Republic,-510,-30,,,,,,,,,,X,18.227,0.04,15.62054,,38.38606,,0.857,0.003,2.106,0.001,335,9.08,0.84,,Gomes et al. 2018: 337-345,
MC 2789,LEAD00622,1,Monte dos Castelinhos,,Monte dos Castelinhos,Castanheira do Ribatejo,39.01132,-8.97489,Lisboa,Portugal,Sierra Morena / Ossa Morena,,38.37193,-3.83101,,Lead,Undefined object,,,Roman Republic,-510,-30,,,,,,,,,,X,18.294,0.026,15.65966,,38.56375,,0.856,0.001,2.108,0.004,359,9.16,0.84,,Gomes et al. 2018: 337-345,
MC 2791,LEAD00623,1,Monte dos Castelinhos,,Monte dos Castelinhos,Castanheira do Ribatejo,39.01132,-8.97489,Lisboa,Portugal,Sierra Morena / Ossa Morena,,38.37193,-3.83101,,Lead,Undefined object,,,Roman Republic,-510,-30,,,,,,,,,,X,18.257,0.018,15.60974,,38.39447,,0.855,0.002,2.103,0.01,292,9.1,0.84,,Gomes et al. 2018: 337-345,
MC 2794,LEAD00624,1,Monte dos Castelinhos,,Monte dos Castelinhos,Castanheira do Ribatejo,39.01132,-8.97489,Lisboa,Portugal,Sierra Morena / Ossa Morena,,38.37193,-3.83101,,Lead,Undefined object,,,Roman Republic,-510,-30,,,,,,,,,,X,18.353,0.058,15.63676,,38.59636,,0.852,0.003,2.103,0.01,272,9.22,0.83,,Gomes et al. 2018: 337-345,
MC 2812,LEAD00625,1,Monte dos Castelinhos,,Monte dos Castelinhos,Castanheira do Ribatejo,39.01132,-8.97489,Lisboa,Portugal,Sierra Morena / Ossa Morena,,38.37193,-3.83101,,Lead,Undefined object,,,Roman Republic,-510,-30,,,,,,,,,,X,18.336,0.057,15.65894,,38.56061,,0.854,0.003,2.103,0.007,327,9.21,0.84,,Gomes et al. 2018: 337-345,
MC 2832,LEAD00626,1,Monte dos Castelinhos,,Monte dos Castelinhos,Castanheira do Ribatejo,39.01132,-8.97489,Lisboa,Portugal,Sierra Morena / Ossa Morena,,38.37193,-3.83101,,Lead,Undefined object,,,Roman Republic,-510,-30,,,,,,,,,,X,18.457,0.068,15.63308,,38.6305,,0.847,0.003,2.093,0.011,187,9.33,0.83,,Gomes et al. 2018: 337-345,
MC 2905,LEAD00627,1,Monte dos Castelinhos,,Monte dos Castelinhos,Castanheira do Ribatejo,39.01132,-8.97489,Lisboa,Portugal,Sierra Morena / Ossa Morena,,38.37193,-3.83101,,Lead,Undefined object,,,Roman Republic,-510,-30,,,,,,,,,,X,18.192,0.068,15.57235,,38.29416,,0.856,0.002,2.105,0.004,269,9.02,0.84,,Gomes et al. 2018: 337-345,
MC 2906,LEAD00628,1,Monte dos Castelinhos,,Monte dos Castelinhos,Castanheira do Ribatejo,39.01132,-8.97489,Lisboa,Portugal,Sierra Morena / Ossa Morena,,38.37193,-3.83101,,Lead,Undefined object,,,Roman Republic,-510,-30,,,,,,,,,,X,18.244,0.066,15.63511,,38.34889,,0.857,0.002,2.102,0.006,350,9.1,0.84,,Gomes et al. 2018: 337-345,
MC 2907,LEAD00629,1,Monte dos Castelinhos,,Monte dos Castelinhos,Castanheira do Ribatejo,39.01132,-8.97489,Lisboa,Portugal,Sierra Morena / Ossa Morena,,38.37193,-3.83101,,Lead,Undefined object,,,Roman Republic,-510,-30,,,,,,,,,,X,18.204,0.042,15.61903,,38.28301,,0.858,0.001,2.103,0.003,350,9.05,0.84,,Gomes et al. 2018: 337-345,
MC 17386,LEAD00630,1,Monte dos Castelinhos,,Monte dos Castelinhos,Castanheira do Ribatejo,39.01132,-8.97489,Lisboa,Portugal,Sierra Morena / Ossa Morena,,38.37193,-3.83101,,Lead,Undefined object,,,Roman Republic,-510,-30,,,,,,,,,,X,18.269,0.01,15.62,,38.31009,,0.855,0.001,2.097,0.007,303,9.12,0.83,,Gomes et al. 2018: 337-345,
