Repository: mona2711/Data

File: abc.csv (part 5 of 9)
Ref. no.,MedConTaCCt_ref,no_of_artifacts,Archaeological excavation,Interpretation of the context,Site,GEO1: town/city/site,GEOCoordinates1,GEOCoordinates2,GEO2_province_region,GEO3_Country,Mining_District,Mine/outcrop,OutcropCoordinates1,OutcropCoordinates2,Main ore,Material,Type_of_object,Typology,Stamps/seals/marks,Period,Chron_production_1,Chron_production_2,Chron_arch_context_1,Chron_arch_context_2,XRF,XRD,RX-EDS,ID-TIMS,TIMS,ICP-MS,LA-ICP-MS,MC-ICP-MS,206Pb/204Pb,SD/ERROR,207Pb/204Pb,SD/ERROR1,208Pb/204Pb,SD/ERROR2,207Pb/206Pb,SD/ERROR3,208Pb/206Pb,SD/ERROR4,tmod,mu12,kappa12,Lab. Analysis,Reference archaeometric publication,Observations
MC 17387,LEAD00631,1,Monte dos Castelinhos,,Monte dos Castelinhos,Castanheira do Ribatejo,39.01132,-8.97489,Lisboa,Portugal,Sierra Morena / Ossa Morena,,38.37193,-3.83101,,Lead,Undefined object,,,Roman Republic,-510,-30,,,,,,,,,,X,18.187,0.054,15.60445,,38.3382,,0.858,0.001,2.108,0.002,335,9.03,0.84,,Gomes et al. 2018: 337-345,
MC 17388,LEAD00632,1,Monte dos Castelinhos,,Monte dos Castelinhos,Castanheira do Ribatejo,39.01132,-8.97489,Lisboa,Portugal,Sierra Morena / Ossa Morena,,38.37193,-3.83101,,Lead,Undefined object,,,Roman Republic,-510,-30,,,,,,,,,,X,18.446,0.034,15.62376,,38.66282,,0.847,0.001,2.096,0.002,177,9.32,0.83,,Gomes et al. 2018: 337-345,
MC 17389,LEAD00633,1,Monte dos Castelinhos,,Monte dos Castelinhos,Castanheira do Ribatejo,39.01132,-8.97489,Lisboa,Portugal,Sierra Morena / Ossa Morena,,38.37193,-3.83101,,Lead,Undefined object,,,Roman Republic,-510,-30,,,,,,,,,,X,18.235,0.056,15.6274,,38.40291,,0.857,0.002,2.106,0.005,342,9.09,0.84,,Gomes et al. 2018: 337-345,
MC 2833,LEAD00634,1,Monte dos Castelinhos,,Monte dos Castelinhos,Castanheira do Ribatejo,39.01132,-8.97489,Lisboa,Portugal,Sierra Morena / Ossa Morena,,38.37193,-3.83101,,Lead,Slag / Melting waste,,,Roman Republic,-510,-30,,,,,,,,,,X,18.257,0.041,15.64625,,38.39447,,0.857,0.001,2.103,0.005,361,9.12,0.84,,Gomes et al. 2018: 337-345,
MC 2835,LEAD00635,1,Monte dos Castelinhos,,Monte dos Castelinhos,Castanheira do Ribatejo,39.01132,-8.97489,Lisboa,Portugal,Sierra Morena / Ossa Morena,,38.37193,-3.83101,,Lead,Slag / Melting waste,,,Roman Republic,-510,-30,,,,,,,,,,X,18.205,0.059,15.60169,,38.35794,,0.857,0.003,2.107,0.008,316,9.04,0.84,,Gomes et al. 2018: 337-345,
MC 2848,LEAD00636,1,Monte dos Castelinhos,,Monte dos Castelinhos,Castanheira do Ribatejo,39.01132,-8.97489,Lisboa,Portugal,Sierra Morena / Ossa Morena,,38.37193,-3.83101,,Lead,Slag / Melting waste,,,Roman Republic,-510,-30,,,,,,,,,,X,18.24,0.09,15.64992,,38.50464,,0.858,0.002,2.111,0.006,381,9.1,0.84,,Gomes et al. 2018: 337-345,
MC 2870,LEAD00637,1,Monte dos Castelinhos,,Monte dos Castelinhos,Castanheira do Ribatejo,39.01132,-8.97489,Lisboa,Portugal,Sierra Morena / Ossa Morena,,38.37193,-3.83101,,Lead,Slag / Melting waste,,,Roman Republic,-510,-30,,,,,,,,,,X,18.224,0.061,15.63619,,38.32507,,0.858,0.001,2.103,0.005,367,9.08,0.84,,Gomes et al. 2018: 337-345,
MC 2871,LEAD00638,1,Monte dos Castelinhos,,Monte dos Castelinhos,Castanheira do Ribatejo,39.01132,-8.97489,Lisboa,Portugal,Sierra Morena / Ossa Morena,,38.37193,-3.83101,,Lead,Slag / Melting waste,,,Roman Republic,-510,-30,,,,,,,,,,X,18.276,0.023,15.66253,,38.4527,,0.857,0.001,2.104,0.001,378,9.15,0.84,,Gomes et al. 2018: 337-345,
MC 2911,LEAD00639,1,Monte dos Castelinhos,,Monte dos Castelinhos,Castanheira do Ribatejo,39.01132,-8.97489,Lisboa,Portugal,Sierra Morena / Ossa Morena,,38.37193,-3.83101,,Lead,Slag / Melting waste,,,Roman Republic,-510,-30,,,,,,,,,,X,18.246,0.035,15.61858,,38.42608,,0.856,0.001,2.106,0.003,317,9.1,0.84,,Gomes et al. 2018: 337-345,
MC 2792,LEAD00640,1,Monte dos Castelinhos,,Monte dos Castelinhos,Castanheira do Ribatejo,39.01132,-8.97489,Lisboa,Portugal,Sierra Morena / Ossa Morena,,38.37193,-3.83101,,Lead,Sling bullet,,,Roman Republic,-510,-30,,,,,,,,,,X,18.207,0.049,15.6034,,38.34394,,0.857,0.003,2.106,0.005,318,9.05,0.84,,Gomes et al. 2018: 337-345,
MC 2895,LEAD00641,1,Monte dos Castelinhos,,Monte dos Castelinhos,Castanheira do Ribatejo,39.01132,-8.97489,Lisboa,Portugal,Sierra Morena / Ossa Morena,,38.37193,-3.83101,,Lead,Sling bullet,,,Roman Republic,-510,-30,,,,,,,,,,X,18.243,0.022,15.61601,,38.38327,,0.856,0.002,2.104,0.003,315,9.09,0.84,,Gomes et al. 2018: 337-345,
MC 16803,LEAD00642,1,Monte dos Castelinhos,,Monte dos Castelinhos,Castanheira do Ribatejo,39.01132,-8.97489,Lisboa,Portugal,Sierra Morena / Ossa Morena,,38.37193,-3.83101,,Lead,Sling bullet,,,Roman Republic,-510,-30,,,,,,,,,,X,18.271,0.041,15.60343,,38.40564,,0.854,0.001,2.102,0.005,269,9.12,0.83,,Gomes et al. 2018: 337-345,
MC 17010,LEAD00643,1,Monte dos Castelinhos,,Monte dos Castelinhos,Castanheira do Ribatejo,39.01132,-8.97489,Lisboa,Portugal,Sierra Morena / Ossa Morena,,38.37193,-3.83101,,Lead,Sling bullet,,,Roman Republic,-510,-30,,,,,,,,,,X,18.205,0.043,15.60169,,38.32153,,0.857,0.002,2.105,0.009,316,9.04,0.84,,Gomes et al. 2018: 337-345,
MC17011,LEAD00644,1,Monte dos Castelinhos,,Monte dos Castelinhos,Castanheira do Ribatejo,39.01132,-8.97489,Lisboa,Portugal,Sierra Morena / Ossa Morena,,38.37193,-3.83101,,Lead,Sling bullet,,,Roman Republic,-510,-30,,,,,,,,,,X,18.36,0.032,15.64272,,38.57436,,0.852,0.002,2.101,0.004,278,9.23,0.83,,Gomes et al. 2018: 337-345,
MC 17012,LEAD00645,1,Monte dos Castelinhos,,Monte dos Castelinhos,Castanheira do Ribatejo,39.01132,-8.97489,Lisboa,Portugal,Sierra Morena / Ossa Morena,,38.37193,-3.83101,,Lead,Sling bullet,,,Roman Republic,-510,-30,,,,,,,,,,X,18.264,0.031,15.63398,,38.44572,,0.856,0.002,2.105,0.006,333,9.12,0.84,,Gomes et al. 2018: 337-345,
MC 17385,LEAD00646,1,Monte dos Castelinhos,,Monte dos Castelinhos,Castanheira do Ribatejo,39.01132,-8.97489,Lisboa,Portugal,Sierra Morena / Ossa Morena,,38.37193,-3.83101,,Lead,Sling bullet,,,Roman Republic,-510,-30,,,,,,,,,,X,18.469,0.047,15.64324,,38.69256,,0.847,0.002,2.095,0.008,197,9.35,0.83,,Gomes et al. 2018: 337-345,
,LEAD00647,1,,,Conimbriga,Condeixa-a-Nova,40.0997,-8.48839,Coimbra,Portugal,Uncertain,,,,,Lead,Pipe,,,Roman,,,-140,-140,,,,,,,,,18.33,,15.77,,38.9,,0.8605,,2.122,,530,9.25,0.86,,Grogler et al. 1966: 1167-1172,
,LEAD00648,1,,,Caldas de Monchique,Caldas de Monchique,37.28532,-8.55203,Faro,Portugal,Uncertain,,,,,Lead,Pipe,,,Roman,,,-140,-140,,,,,,,,,18.42,,15.74,,38.71,,0.8545,,2.102,,414,9.34,0.84,,Grogler et al. 1966: 1167-1172,
,LEAD00649,1,,,Caldas de Monchique,Caldas de Monchique,37.28532,-8.55203,Faro,Portugal,Uncertain,,,,,Lead,Pipe,,,Roman,,,-140,-140,,,,,,,,,18.42,,15.72,,38.69,,0.8535,,2.101,,378,9.33,0.84,,Grogler et al. 1966: 1167-1172,
PA12433,LEAD00650,1,,,Castellet de Banyoles,Tivissa,41.06273,0.66572,Tarragona,Spain,Molar-Bellmunt,,41.165556,0.707222,,Lead,Undefined object,,,Roman,200,300,,,,,,,,,,,18.302,,15.67,,38.45,,0.856,,2.101,,,,,,Montero-Ruiz et al. 2008: 292-328,
PA12519,LEAD00651,1,Empúries,,Empúries,L'Escala,42.13607,3.12092,Girona,Spain,Molar-Bellmunt,,41.165556,0.707222,,Lead,Undefined object,,,Roman,200,300,,,,,,,,,,,18.303,,15.67,,38.45,,0.8559,,2.1005,,,,,,Montero-Ruiz et al. 2008: 292-328,
PA12407,LEAD00652,1,,,Puig de Sant Andreu- Ullastret,Ullastret,42.00085,3.06668,Girona,Spain,Girona,,,,,Lead,Undefined object,,,Roman,200,300,,,,,,,,,,,18.535,,15.69,,38.87,,0.8465,,2.0973,,,,,,Montero-Ruiz et al. 2008: 292-328,
2618,LEAD00653,1,Empúries,,Empúries,L'Escala,42.13607,3.12092,Girona,Spain,Uncertain,,,,,Lead,Undefined object,,,Greek,-400,-200,,,X,,,,X,,,,18.727,0.03,15.685,0.034,39.014,0.042,0.83755,0.01,2.08331,0.016,86,9.65,0.82,"Servicio GeocronologÃ­a-SGIker, Univ. Del PaÃ­s Vasco (Spain)",Montero-Ruiz et al. 2009: 423-434,
1980-25-28,LEAD00654,1,Empúries,,Empúries,L'Escala,42.13607,3.12092,Girona,Spain,Uncertain,,,,Galena,Lead,Ingot,,,Greek,-200,0,,,X,,,,X,,,,18.651,0.03,15.678,0.034,38.912,0.04,0.8406,0.01,2.08624,0.016,129,9.56,0.82,"Servicio GeocronologÃ­a-SGIker, Univ. Del PaÃ­s Vasco (Spain)",Montero-Ruiz et al. 2009: 423-434,
88-N-6201,LEAD00655,1,Empúries,,Empúries,L'Escala,42.13607,3.12092,Girona,Spain,Uncertain,,,,,Lead,Disk ,,,Greek,-400,-200,,,X,,,,X,,,,18.787,0.034,15.682,0.036,38.879,0.04,0.83471,0.008,2.06945,0.012,35,9.71,0.81,"Servicio GeocronologÃ­a-SGIker, Univ. Del PaÃ­s Vasco (Spain)",Montero-Ruiz et al. 2009: 423-434,
MN5016,LEAD00656,1,Empúries,,Empúries,L'Escala,42.13607,3.12092,Girona,Spain,Molar-Bellmunt,Molar-Bellmunt,41.165556,0.707222,,Lead,Tablet / Sheet,,,Greek,-400,-300,,,X,,,,X,,,,18.303,0.04,15.661,0.04,38.438,0.04,0.85567,0.01,2.1001,0.016,355,9.18,0.84,"Servicio GeocronologÃ­a-SGIker, Univ. Del PaÃ­s Vasco (Spain)",Montero-Ruiz et al. 2009: 423-434,
1983-7-717,LEAD00657,1,Empúries,,Empúries,L'Escala,42.13607,3.12092,Girona,Spain,Cartagena-Mazarron,,37.65241,-0.99888,,Lead,Tablet / Sheet,,,Greek,-200,0,,,X,,,,X,,,,18.727,0.03,15.686,0.036,39.023,0.04,0.83763,0.01,2.08377,0.016,88,9.65,0.82,"Servicio GeocronologÃ­a-SGIker, Univ. Del PaÃ­s Vasco (Spain)",Montero-Ruiz et al. 2009: 423-434,
1984-2-66,LEAD00658,1,Empúries,,Empúries,L'Escala,42.13607,3.12092,Girona,Spain,Uncertain,,,,,Lead,Droplet ,,,Greek,-200,0,,,X,,,,X,,,,18.361,0.028,15.675,0.028,38.56,0.032,0.85372,0.008,2.10009,0.012,338,9.24,0.84,"Servicio GeocronologÃ­a-SGIker, Univ. Del PaÃ­s Vasco (Spain)",Montero-Ruiz et al. 2009: 423-434,
AR008,LEAD00659,1,,,Bolskan,Huesca,42.13743,-0.40658,Huesca,Spain,Cartagena-Mazarron,,37.65241,-0.99888,,Silver,Coin / Token,bolskan,,Roman,,,,,,,,,X,,,,18.435,,15.649,,38.645,,0.8488,,2.09621,,,,,,Montero-Ruiz et al. 2011: 423-434,
AR009,LEAD00660,1,,,Bolskan,Huesca,42.13743,-0.40658,Huesca,Spain,Cartagena-Mazarron,,37.65241,-0.99888,,Silver,Coin / Token,bolskan,,Roman,,,,,,,,,X,,,,18.714,,15.704,,39.048,,0.8391,,2.08649,,,,,,Montero-Ruiz et al. 2011: 423-434,
AE106,LEAD00661,1,,,Bolskan,Huesca,42.13743,-0.40658,Huesca,Spain,Mixed leads,,,,,Silver,Coin / Token,bolskan,,Roman,,,,,,,,,X,,,,18.714,,15.672,,38.979,,0.8375,,2.08282,,,,,,Montero-Ruiz et al. 2011: 423-434,
PA13844,LEAD00662,1,,,Bolskan,Huesca,42.13743,-0.40658,Huesca,Spain,Mixed leads,,,,,Silver,Coin / Token,bolskan,,Roman,,,,,,,,,X,,,,18.575,,15.661,,38.799,,0.8431,,2.0888,,,,,,Montero-Ruiz et al. 2011: 423-434,
AE0381,LEAD00663,1,,,Ilerda,Lleida,41.62236,0.61605,Lleida,Spain,Molar-Bellmunt,Molar-Bellmunt / Falset,41.165556,0.707222,,Copper,Coin / Token,ilerda ,,Roman,,,,,,,,,X,,,,18.665,,15.675,,38.878,,0.8398,,2.08289,,,,,,Montero-Ruiz et al. 2011: 423-434,
AE418,LEAD00664,1,,,Iltirkesken,Lleida,41.62236,0.61605,Lleida,Spain,Uncertain,,,,,Copper,Coin / Token,iltirkesken ,,Roman,,,,,,,,,X,,,,18.314,,15.684,,38.53,,0.8563,,2.10374,,,,,,Montero-Ruiz et al. 2011: 423-434,
iltirta s/n,LEAD00665,1,,,iltirta,Lleida,41.62236,0.61605,Lleida,Spain,Mixed leads,,,,,Copper,Coin / Token,iltirta,,Roman,,,,,,,,,X,,,,18.317,,15.625,,38.467,,0.8531,,2.10007,,,,,,Montero-Ruiz et al. 2011: 423-434,
AR002,LEAD00666,1,,,iltirtasalirban,Lleida,41.62236,0.61605,Lleida,Spain,Mixed leads,,,,,Copper,Coin / Token,iltirtasaliban,,Roman,,,,,,,,,X,,,,18.589,,15.701,,38.889,,0.8446,,2.09195,,,,,,Montero-Ruiz et al. 2011: 423-434,
AR800/11,LEAD00667,1,,,iltirtasalirban,Lleida,41.62236,0.61605,Lleida,Spain,Cartagena-Mazarron,,37.65241,-0.99888,,Copper,Coin / Token,iltirtasaliban,,Roman,,,,,,,,,X,,,,18.562,,15.693,,38.823,,0.8454,,2.09145,,,,,,Montero-Ruiz et al. 2011: 423-434,
AD3800,LEAD00668,1,,,iltirtasalirustin,Lleida,41.62236,0.61605,Lleida,Spain,Cartagena-Mazarron,,37.65241,-0.99888,,Copper,Coin / Token,iltirtasaliban,,Roman,,,,,,,,,X,,,,18.698,,15.689,,38.986,,0.8391,,2.08503,,,,,,Montero-Ruiz et al. 2011: 423-434,
AE225,LEAD00669,1,,,Kelse,Velilla de Ebro,41.37607,-0.43672,Zaragoza,Spain,Mixed leads,,,,,Copper,Coin / Token,kelse ,,Roman,,,,,,,,,X,,,,18.719,,15.677,,38.995,,0.8375,,2.08313,,,,,,Montero-Ruiz et al. 2011: 423-434,
AE265,LEAD00670,1,,,Kese,Tarragona,41.11902,1.24384,Tarragona,Spain,Cartagena-Mazarron,,37.65241,-0.99888,,Copper,Coin / Token,kelse ,,Roman,,,,,,,,,X,,,,18.728,,15.694,,39.043,,0.8454,,2.0919,,,,,,Montero-Ruiz et al. 2011: 423-434,
AE225,LEAD00671,1,,,Kese,Tarragona,41.11902,1.24384,Tarragona,Spain,Cartagena-Mazarron,,37.65241,-0.99888,,Copper,Coin / Token,kelse,,Roman,,,,,,,,,X,,,,18.728,,15.694,,39.043,,0.838,,2.08462,,,,,,Montero-Ruiz et al. 2011: 423-434,
SL-1005,LEAD00672,1,,,Santa Llucia,Alcala  de Xivert,40.30426,0.22745,Castello,Spain,Uncertain,,,,,Lead,Undefined object,,,Iron Age,,,,,,,,,,,,X,18.3475,,15.6823,,38.5619,,0.85474,,2.10176,,,,,"Servicio GeocronologÃ­a-SGIker, Univ. Del PaÃ­s Vasco (Spain)",Montero-Ruiz et al. 2013: 200-213,
SL-1009,LEAD00673,1,,,Santa Llucia,Alcala  de Xivert,40.30426,0.22745,,Spain,Uncertain,,,,,Lead,Undefined object,,,Iron Age,,,,,,,,,,,,X,18.3454,,15.6819,,38.5584,,0.85481,,2.1018,,,,,"Servicio GeocronologÃ­a-SGIker, Univ. Del PaÃ­s Vasco (Spain)",Montero-Ruiz et al. 2013: 200-213,
TS-G1,LEAD00674,1,,,Torre de la Sal,Cabanes,40.13676,0.16267,Castello,Spain,Uncertain,,,,,Lead,Archaeological galena,,,Iron Age,,,,,,,,,,,,X,18.6567,,15.6848,,38.8767,,0.84071,,2.08379,,,,,"Servicio GeocronologÃ­a-SGIker, Univ. Del PaÃ­s Vasco (Spain)",Montero-Ruiz et al. 2013: 200-213,
TS-G2,LEAD00675,1,,,Torre de la Sal,Cabanes,40.13676,0.16267,Castello,Spain,Uncertain,,,,,Galena,Archaeological galena,,,Iron Age,,,,,,,,,,,,X,18.6506,,15.6836,,38.8503,,0.84092,,2.08307,,,,,"Servicio GeocronologÃ­a-SGIker, Univ. Del PaÃ­s Vasco (Spain)",Montero-Ruiz et al. 2013: 200-213,
TS-G3,LEAD00676,1,,,Torre de la Sal,Cabanes,40.13676,0.16267,Castello,Spain,Uncertain,,,,,Galena,Archaeological galena,,,Iron Age,,,,,,,,,,,,X,18.6506,,15.6812,,38.8456,,0.84079,,2.0828,,,,,"Servicio GeocronologÃ­a-SGIker, Univ. Del PaÃ­s Vasco (Spain)",Montero-Ruiz et al. 2013: 200-213,
TS-P1,LEAD00677,1,,,Torre de la Sal,Cabanes,40.13676,0.16267,Castello,Spain,Uncertain,,,,,Lead,Undefined object,,,Iron Age,,,,,,,,,,,,X,18.7471,,15.6936,,39.059,,0.83712,,2.08347,,,,,"Servicio GeocronologÃ­a-SGIker, Univ. Del PaÃ­s Vasco (Spain)",Montero-Ruiz et al. 2013: 200-213,
TS-P2,LEAD00678,1,,,Torre de la Sal,Cabanes,40.13676,0.16267,Castello,Spain,Uncertain,,,,,Lead,Undefined object,,,Iron Age,,,,,,,,,,,,X,18.7314,,15.6933,,39.0388,,0.83781,,2.08413,,,,,"Servicio GeocronologÃ­a-SGIker, Univ. Del PaÃ­s Vasco (Spain)",Montero-Ruiz et al. 2013: 200-213,
PA13546,LEAD00679,1,,,Tossal del Mortorum,Ribera de Cabanes,40.14079,0.10694,Castello,Spain,Uncertain,,,,,Lead,Undefined object,,,Iron Age,,,,,,,,,X,,,,18.33,,15.676,,38.569,,0.8552,,2.1042,,,,,WestfÃ¤lische Wilhelms UnivresitÃ¤t MÃ¼nster (Germany),Montero-Ruiz et al. 2013: 200-213,
PA13547,LEAD00680,1,,,Tossal del Mortorum,Ribera de Cabanes,40.14079,0.10694,Castello,Spain,Uncertain,,,,,Lead,Undefined object,,,Iron Age,,,,,,,,,X,,,,18.323,,15.667,,38.542,,0.8551,,2.1035,,,,,WestfÃ¤lische Wilhelms UnivresitÃ¤t MÃ¼nster (Germany),Montero-Ruiz et al. 2013: 200-213,
PA13548,LEAD00681,1,,,Tossal del Mortorum,Ribera de Cabanes,40.14079,0.10694,Castello,Spain,Uncertain,,,,,Lead,Undefined object,,,Iron Age,,,,,,,,,X,,,,18.338,,15.685,,3.603,,0.8553,,2.1051,,,,,WestfÃ¤lische Wilhelms UnivresitÃ¤t MÃ¼nster (Germany),Montero-Ruiz et al. 2013: 200-213,
PA20409,LEAD00682,1,,,Tossal del Mortorum,Ribera de Cabanes,40.14079,0.10694,Castello,Spain,Uncertain,,,,,Lead,Undefined object,,,Iron Age,,,,,,,,,X,,,,18.3423,,15.6774,,38.5495,,0.85471,,2.10167,,,,,WestfÃ¤lische Wilhelms UnivresitÃ¤t MÃ¼nster (Germany),Montero-Ruiz et al. 2013: 200-213,
TM09-12400,LEAD00683,1,,,Tossal del Mortorum,Ribera de Cabanes,40.14079,0.10694,Castello,Spain,Uncertain,,,,,Galena,Archaeological galena,,,Iron Age,,,,,,,,,X,,,,18.58,,15.664,,38.652,,0.8431,,2.0803,,,,,WestfÃ¤lische Wilhelms UnivresitÃ¤t MÃ¼nster (Germany),Montero-Ruiz et al. 2013: 200-213,
PA22257,LEAD00684,1,Coveta de l´Heura  ,,Coveta de l´Heura  ,Ulldemolins,41.32144,0.87669,Tarragona,Spain,Molar-Bellmunt,Barranc Fondo Mine,41.161266,0.762699,,Lead,Bead,,,Bronze Age,,,,,,,,,X,,,X,18.3181,,15.6846,,38.5021,,0.85623,,2.10186,,387,9.2,0.84,,Montero-Ruiz et al. 2017: 65-79,
SA-02,LEAD00685,1,Sanisera camp ,,Sanisera camp ,Es Mercadal,40.06978,4.08759,Baleares,Spain,,,,,,Lead,Sling bullet,,,Roman Republic,-100,-80,,,,,,,,,,X,18.73,0.00027,15.681,0.00024,39.007,0.00069,0.83718,<0.00001,2.0825,0.00002,76,9.65,0.82,"ï»¿Royal Holloway, University of London.",Muller et al. 2015: 473-485,
SA-03,LEAD00686,1,Sanisera camp ,,Sanisera camp ,Es Mercadal,40.06978,4.08759,Baleares,Spain,,,,,,Lead,Sling bullet,,,Roman Republic,-100,-80,,,,,,,,,,X,18.732,0.0003,15.68,0.00028,39.008,0.00075,0.83707,<0.00001,2.0824,0.00002,72,9.65,0.82,"ï»¿Royal Holloway, University of London.",Muller et al. 2015: 473-485,
SA-07,LEAD00687,1,Sanisera camp ,,Sanisera camp ,Es Mercadal,40.06978,4.08759,Baleares,Spain,,,,,,Lead,Sling bullet,,,Roman Republic,-100,-80,,,,,,,,,,X,18.727,0.0002,15.679,0.00022,39.002,0.00062,0.83725,<0.00000,2.0826,0.00002,74,9.65,0.82,"ï»¿Royal Holloway, University of London.",Muller et al. 2015: 473-485,
SA-12,LEAD00688,1,Sanisera camp ,,Sanisera camp ,Es Mercadal,40.06978,4.08759,Baleares,Spain,,,,,,Lead,Sling bullet,,,Roman Republic,-100,-80,,,,,,,,,,X,18.722,0.00069,15.678,0.00059,38.99,0.00153,0.8374,<0.00001,2.0828,0.00002,76,9.64,0.82,"ï»¿Royal Holloway, University of London.",Muller et al. 2015: 473-485,
SA-13,LEAD00689,1,Sanisera camp ,,Sanisera camp ,Es Mercadal,40.06978,4.08759,Baleares,Spain,,,,,,Lead,Sling bullet,,,Roman Republic,-120,-100,,,,,,,,,,X,18.729,0.00044,15.678,0.00039,39.005,0.00105,0.83713,<0.00001,2.0825,0.00001,71,9.65,0.82,"ï»¿Royal Holloway, University of London.",Muller et al. 2015: 473-485,
SA-16,LEAD00690,1,Sanisera camp ,,Sanisera camp ,Es Mercadal,40.06978,4.08759,Baleares,Spain,,,,,,Lead,Ring,,,Roman Republic,-100,-80,,,,,,,,,,X,18.725,0.00051,15.678,0.00043,39,0.00117,0.83727,<0.00001,2.0827,0.00001,74,9.64,0.82,"ï»¿Royal Holloway, University of London.",Muller et al. 2015: 473-485,
SA-19,LEAD00691,1,Sanisera camp ,,Sanisera camp ,Es Mercadal,40.06978,4.08759,Baleares,Spain,,,,,,Lead,Sling bullet,,,Roman Republic,-120,-75,,,,,,,,,,X,18.721,0.00047,15.677,0.00043,38.995,0.00102,0.83739,<0.00001,2.0828,0.00001,75,9.64,0.82,"ï»¿Royal Holloway, University of London.",Muller et al. 2015: 473-485,
SA-23,LEAD00692,1,Sanisera camp ,,Sanisera camp ,Es Mercadal,40.06978,4.08759,Baleares,Spain,,,,,,Lead,Sling bullet,,,Roman Republic,-100,-80,,,,,,,,,,X,18.729,0.0003,15.679,0.00027,39.004,0.00081,0.8371,0.00001,2.0824,0.00003,73,9.65,0.82,"ï»¿Royal Holloway, University of London.",Muller et al. 2015: 473-485,
SA-24,LEAD00693,1,Sanisera camp ,,Sanisera camp ,Es Mercadal,40.06978,4.08759,Baleares,Spain,,,,,,Lead,Ring,,,Roman Republic,-100,-80,,,,,,,,,,X,18.733,0.00048,15.678,0.0004,39.014,0.00106,0.83695,<0.00001,2.0826,0.00002,68,9.65,0.82,"ï»¿Royal Holloway, University of London.",Muller et al. 2015: 473-485,
SA-25,LEAD00694,1,Sanisera camp ,,Sanisera camp ,Es Mercadal,40.06978,4.08759,Baleares,Spain,,,,,,Lead,Sling bullet,,,Roman Republic,-100,-80,,,,,,,,,,X,18.736,0.00027,15.679,0.00026,39.012,0.0008,0.83686,<0.00001,2.0821,0.00002,67,9.66,0.82,"ï»¿Royal Holloway, University of London.",Muller et al. 2015: 473-485,
SA-33,LEAD00695,1,Sanisera camp ,,Sanisera camp ,Es Mercadal,40.06978,4.08759,Baleares,Spain,,,,,,Lead,Slag / Melting waste,,,Roman Republic,-100,-80,,,,,,,,,,X,18.719,0.00021,15.678,0.00022,38.994,0.00058,0.83755,<0.00001,2.083,0.00001,78,9.64,0.82,"ï»¿Royal Holloway, University of London.",Muller et al. 2015: 473-485,
SA-40,LEAD00696,1,Sanisera camp ,,Sanisera camp ,Es Mercadal,40.06978,4.08759,Baleares,Spain,,,,,,Lead,Slag / Melting waste,,,Roman Republic,-100,-80,,,,,,,,,,X,18.715,0.00042,15.68,0.00038,38.989,0.00109,0.83784,<0.00001,2.0832,0.00002,85,9.63,0.82,"ï»¿Royal Holloway, University of London.",Muller et al. 2015: 473-485,
SA-49,LEAD00697,1,Sanisera camp ,,Sanisera camp ,Es Mercadal,40.06978,4.08759,Baleares,Spain,,,,,,Lead,Sling bullet,,,Roman Republic,-100,-80,,,,,,,,,,X,18.731,0.00029,15.679,0.00029,39.006,0.0008,0.83705,<0.00001,2.0823,0.00002,71,9.65,0.82,"ï»¿Royal Holloway, University of London.",Muller et al. 2015: 473-485,
SA-50,LEAD00698,1,Sanisera camp ,,Sanisera camp ,Es Mercadal,40.06978,4.08759,Baleares,Spain,,,,,,Lead,Slag / Melting waste,,,Roman Republic,-100,-80,,,,,,,,,,X,18.732,0.00028,15.679,0.00028,39.008,0.00072,0.83703,<0.00001,2.0823,0.00002,70,9.65,0.82,"ï»¿Royal Holloway, University of London.",Muller et al. 2015: 473-485,
SA-51,LEAD00699,1,Sanisera camp ,,Sanisera camp ,Es Mercadal,40.06978,4.08759,Baleares,Spain,,,,,,Lead,Slag / Melting waste,,,Roman Republic,-100,-80,,,,,,,,,,X,18.739,0.00041,15.68,0.00034,39.016,0.00105,0.83678,<0.00001,2.0821,0.00002,67,9.66,0.82,"ï»¿Royal Holloway, University of London.",Muller et al. 2015: 473-485,
SA-55,LEAD00700,1,Sanisera location ,,Sanisera location ,Es Mercadal,40.06978,4.08759,Baleares,Spain,,,,,,Lead,Sling bullet,,,Roman Republic,-50,-50,,,,,,,,,,X,18.683,0.00052,15.672,0.00047,38.942,0.00123,0.83888,<0.00001,2.0843,0.00002,93,9.6,0.82,"ï»¿Royal Holloway, University of London.",Muller et al. 2015: 473-485,
SA-56,LEAD00701,1,Sanisera location ,,Sanisera location ,Es Mercadal,40.06978,4.08759,Baleares,Spain,,,,,,Lead,Sling bullet,,,Roman Republic,-50,-50,,,,,,,,,,X,18.841,0.00021,15.683,0.00025,38.852,0.00061,0.83237,<0.00001,2.062,0.00002,-3,9.77,0.8,"ï»¿Royal Holloway, University of London.",Muller et al. 2015: 473-485,
SA-57,LEAD00702,1,Sanisera location ,,Sanisera location ,Es Mercadal,40.06978,4.08759,Baleares,Spain,,,,,,Lead,Sling bullet,,,Roman Republic,-50,-50,,,,,,,,,,X,18.722,0.00053,15.678,0.00046,38.997,0.00128,0.83736,<0.00001,2.0828,0.00002,76,9.64,0.82,"ï»¿Royal Holloway, University of London.",Muller et al. 2015: 473-485,
SA-58,LEAD00703,1,Sanisera location ,,Sanisera location ,Es Mercadal,40.06978,4.08759,Baleares,Spain,,,,,,Lead,Sling bullet,,,Roman Republic,-50,-50,,,,,,,,,,X,18.727,0.00047,15.678,0.00041,39.004,0.00109,0.83719,<0.00001,2.0827,0.00002,72,9.65,0.82,"ï»¿Royal Holloway, University of London.",Muller et al. 2015: 473-485,
SA-52,LEAD00704,1,Es Pujol Antic ,,Es Pujol Antic ,Monzon,41.91038,0.19404,Huesca,Spain,,,,,,Lead,Sling bullet,,,Roman Republic,-120,-50,,,,,,,,,,X,18.731,0.00039,15.678,0.00033,39.008,0.00086,0.83705,<0.00001,2.0825,0.00001,69,9.65,0.82,"ï»¿Royal Holloway, University of London.",Muller et al. 2015: 473-485,
MO-01,LEAD00705,1,Cerro de de Alegria,,Cerro de Alegria,Monzon,41.90919,0.19213,Huesca,Spain,,,,,,Lead,Sling bullet,,,Roman Republic,-80,-80,,,,,,,,,,X,18.604,0.00023,15.678,0.00026,38.846,0.00066,0.84274,<0.00001,2.088,0.00002,164,9.51,0.82,"ï»¿Royal Holloway, University of London.",Muller et al. 2015: 473-485,
MO-04,LEAD00706,1,Cerro de de Alegria,,Cerro de Alegria,Monzon,41.90919,0.19213,Huesca,Spain,,,,,,Lead,Sling bullet,,,Roman Republic,-80,-80,,,,,,,,,,X,18.678,0.00025,15.678,0.00023,38.924,0.00065,0.8394,0.00001,2.0839,0.00002,109,9.59,0.82,"ï»¿Royal Holloway, University of London.",Muller et al. 2015: 473-485,
MO-08,LEAD00707,1,Ripoll  ,,Ripoll  ,Monzon,41.91038,0.19404,Huesca,Spain,,,,,,Lead,Sling bullet,,,Roman Republic,-80,-80,,,,,,,,,,X,18.702,0.00044,15.677,0.00041,38.974,0.00107,0.83828,<0.00001,2.0839,0.00002,89,9.62,0.82,"ï»¿Royal Holloway, University of London.",Muller et al. 2015: 473-485,
MO-09,LEAD00708,1,Ripoll  ,,Ripoll  ,Monzon,41.91038,0.19404,Huesca,Spain,,,,,,Lead,Sling bullet,,,Roman Republic,-80,-80,,,,,,,,,,X,18.534,0.00039,15.675,0.00031,38.757,0.00073,0.84579,<0.00001,2.0911,0.00002,210,9.43,0.83,"ï»¿Royal Holloway, University of London.",Muller et al. 2015: 473-485,
MO-14,LEAD00709,1,Cerro de Alegria,,Cerro de Alegria,Monzon,41.90919,0.19213,Huesca,Spain,,,,,,Lead,Sling bullet,,,Roman Republic,-80,-80,,,,,,,,,,X,18.654,0.00023,15.678,0.00021,38.909,0.00065,0.84043,<0.00001,2.0857,0.00002,127,9.57,0.82,"ï»¿Royal Holloway, University of London.",Muller et al. 2015: 473-485,
MO-15,LEAD00710,1,Cerro de Alegria,,Cerro de Alegria,Monzon,41.90919,0.19213,Huesca,Spain,,,,,,Lead,Sling bullet,,,Roman Republic,-80,-80,,,,,,,,,,X,18.615,0.00035,15.676,0.00031,38.86,0.00076,0.84213,<0.00000,2.0875,0.00001,152,9.52,0.82,"ï»¿Royal Holloway, University of London.",Muller et al. 2015: 473-485,
MÃ¼01-05,LEAD00711,1,Cerro de Balas,,Cerro de Balas,Ecija,37.54059,-5.07723,Sevilla,Spain,,,,,,Lead,Sling bullet,,,Roman Republic,-50,-50,,,,,,,,,,X,18.158,0.00033,15.608,0.00026,38.313,0.00076,0.85956,<0.00001,2.1098,0.00002,363,9,0.84,"ï»¿Royal Holloway, University of London.",Muller et al. 2015: 473-485,
MÃ¼04-17,LEAD00712,1,Cerro de Balas,,Cerro de Balas,Ecija,37.54059,-5.07723,Sevilla,Spain,,,,,,Lead,Sling bullet,,,Roman Republic,-50,-50,,,,,,,,,,X,18.321,0.00023,15.63,0.00024,38.473,0.00064,0.85313,<0.00001,2.0999,0.00002,283,9.18,0.83,"ï»¿Royal Holloway, University of London.",Muller et al. 2015: 473-485,
MÃ¼05-19,LEAD00713,1,Cerro de Balas,,Cerro de Balas,Ecija,37.54059,-5.07723,Sevilla,Spain,,,,,,Lead,Sling bullet,,,Roman Republic,-50,-50,,,,,,,,,,X,18.242,0.00021,15.618,0.00025,38.359,0.00069,0.85617,<0.00001,2.1028,0.00003,319,9.09,0.84,"ï»¿Royal Holloway, University of London.",Muller et al. 2015: 473-485,
MÃ¼08-46,LEAD00714,1,Cerro de Balas,,Cerro de Balas,Ecija,37.54059,-5.07723,Sevilla,Spain,,,,,,Lead,Sling bullet,,,Roman Republic,-50,-50,,,,,,,,,,X,18.208,0.00026,15.615,0.00026,38.37,0.00066,0.85761,<0.00001,2.1073,0.00002,339,9.05,0.84,"ï»¿Royal Holloway, University of London.",Muller et al. 2015: 473-485,
MÃ¼09-37,LEAD00715,1,Cerro de Balas,,Cerro de Balas,Ecija,37.54059,-5.07723,Sevilla,Spain,,,,,,Lead,Sling bullet,,,Roman Republic,-50,-50,,,,,,,,,,X,18.232,0.00058,15.618,0.00049,38.367,0.00126,0.85661,<0.00001,2.1042,0.00002,327,9.08,0.84,"ï»¿Royal Holloway, University of London.",Muller et al. 2015: 473-485,
MZ-01,LEAD00716,1,Numantia  ,,Numantia  ,Garray,41.81661,-2.44699,Soria,Spain,,,,,,Lead,Sling bullet,,,Roman Republic,-80,-70,,,,,,,,,,X,18.529,0.00048,15.658,0.00045,38.75,0.00113,0.84503,<0.00001,2.0913,0.00002,181,9.42,0.82,"ï»¿Royal Holloway, University of London.",Muller et al. 2015: 473-485,
MZ-02,LEAD00717,1,Numantia  ,,Numantia  ,Garray,41.81661,-2.44699,Soria,Spain,,,,,,Lead,Sling bullet,,,Roman Republic,-80,-70,,,,,,,,,,X,18.492,0.00043,15.649,0.00042,38.698,0.00102,0.84627,<0.00001,2.0926,0.00001,191,9.38,0.83,"ï»¿Royal Holloway, University of London.",Muller et al. 2015: 473-485,
MZ-03,LEAD00718,1,Numantia  ,,Numantia  ,Garray,41.81661,-2.44699,Soria,Spain,,,,,,Lead,Slag / Melting waste,,,Roman Republic,-80,-70,,,,,,,,,,X,18.456,0.00031,15.651,0.00028,38.655,0.00077,0.84802,<0.00001,2.0943,0.00002,222,9.34,0.83,"ï»¿Royal Holloway, University of London.",Muller et al. 2015: 473-485,
MZ-12,LEAD00719,1,Osuna  ,,Osuna  ,Osuna,37.23747,-5.10419,Sevilla,Spain,,,,,,Lead,Sling bullet,,,Roman Republic,-50,-50,,,,,,,,,,X,18.711,0.00035,15.677,0.00031,38.982,0.00076,0.83786,<0.00000,2.0834,0.00001,82,9.63,0.82,"ï»¿Royal Holloway, University of London.",Muller et al. 2015: 473-485,
MZ-13,LEAD00720,1,Osuna  ,,Osuna  ,Osuna,37.23747,-5.10419,Sevilla,Spain,,,,,,Lead,Sling bullet,,,Roman Republic,-50,-50,,,,,,,,,,X,18.619,0.00038,15.665,0.00036,38.865,0.00087,0.84138,<0.00001,2.0873,0.00001,127,9.52,0.82,"ï»¿Royal Holloway, University of London.",Muller et al. 2015: 473-485,
MZ-14,LEAD00721,1,Ategua  ,,Ategua  ,Cordoba,37.75519,-4.5727,Cordoba,Spain,,,,,,Lead,Sling bullet,,,Roman Republic,-50,-50,,,,,,,,,,X,18.229,0.00049,15.619,0.00044,38.359,0.00109,0.85679,<0.00001,2.1042,0.00002,331,9.08,0.84,"ï»¿Royal Holloway, University of London.",Muller et al. 2015: 473-485,
MZ-04,LEAD00722,1,Poggibonsi  ,,Poggibonsi  ,Siena,43.47048,11.14852,Tuscany,Italy,,,,,,Lead,Sling bullet,,,Roman Republic,-90,-90,,,,,,,,,,X,18.724,0.00044,15.678,0.00036,38.987,0.00101,0.83735,<0.00001,2.0822,0.00002,74,9.64,0.82,Ibercron,Muller et al. 2015: 473-485,
MZ-05,LEAD00723,1,Poggibonsi  ,,Poggibonsi  ,Siena,43.47048,11.14852,Tuscany,Italy,,,,,,Lead,Sling bullet,,,Roman Republic,-90,-90,,,,,,,,,,X,18.719,0.00026,15.679,0.00024,38.986,0.00068,0.83761,<0.00001,2.0826,0.00002,80,9.64,0.82,Ibercron,Muller et al. 2015: 473-485,
MZ-07,LEAD00724,1,Poggibonsi  ,,Poggibonsi  ,Siena,43.47048,11.14852,Tuscany,Italy,,,,,,Copper,Sling bullet,,,Roman Republic,-90,-90,,,,,,,,,,X,18.354,0.00045,15.663,0.00036,38.52,0.00103,0.85335,<0.00000,2.0987,0.00002,321,9.23,0.83,Ibercron,Muller et al. 2015: 473-485,
MZ-10,LEAD00725,1,Poggibonsi  ,,Poggibonsi  ,Siena,43.47048,11.14852,Tuscany,Italy,,,,,,Lead,Sling bullet,,,Roman Republic,-90,-90,,,,,,,,,,X,18.725,0.00038,15.677,0.00034,38.992,0.00094,0.83726,<0.00001,2.0823,0.00002,72,9.64,0.82,Ibercron,Muller et al. 2015: 473-485,
MZ-15,LEAD00726,1,Ascoli  ,,Ascoli  ,Ascoly,42.85225,13.59528,Marche,Italy,,,,,,Lead,Sling bullet,,,Roman Republic,-90,-90,,,,,,,,,,X,18.606,0.00047,15.663,0.00038,38.847,0.00106,0.84185,<0.00000,2.0878,0.00002,133,9.51,0.82,Ibercron,Muller et al. 2015: 473-485,
09 01,LEAD00727,1,,,Playa de Regla (wreck),Chipiona,36.73314,-6.43239,Cadiz,Spain,Sierra Morena ,Linares-La Carolina,38.10605,-3.65478,,Lead,Ingot,,Q. BIGVEI. F (1),Roman,,,,,,,,,X,,,,18.18,,15.559,,38.187,,0.8558,,2.1005,,252,9,0.83,"Goethe-UniversitÃ¤t, Frankfurt (Germany) ",Nesta et al. 2011: 191-207,
09 02,LEAD00728,1,,,Playa de Regla (wreck),Chipiona,36.73314,-6.43239,Cadiz,Spain,Sierra Morena ,Linares-La Carolina,38.10605,-3.65478,,Lead,Ingot,, Q. BIGVEI. F (1),Roman,,,,,,,,,X,,,,18.186,,15.565,,38.197,,0.85587,,2.1003,,259,9.01,0.83,"Goethe-UniversitÃ¤t, Frankfurt (Germany) ",Nesta et al. 2011: 191-207,
09 03,LEAD00729,1,,,Playa de Regla (wreck),Chipiona,36.73314,-6.43239,Cadiz,Spain,Sierra Morena ,Linares-La Carolina,38.10605,-3.65478,,Lead,Ingot,,Q. BIGVEI. F (1),Roman,,,,,,,,,X,,,,18.195,,15.57,,38.238,,0.85572,,2.1016,,262,9.02,0.83,"Goethe-UniversitÃ¤t, Frankfurt (Germany) ",Nesta et al. 2011: 191-207,
09 04,LEAD00730,1,,,Playa de Regla (wreck),Chipiona,36.73314,-6.43239,Cadiz,Spain,Sierra Morena ,Linares-La Carolina,38.10605,-3.65478,,Lead,Ingot,,Q. BIGVEI. F (2),Roman,,,,,,,,,X,,,,18.182,,15.554,,38.211,,0.85551,,2.1016,,240,9,0.83,"Goethe-UniversitÃ¤t, Frankfurt (Germany) ",Nesta et al. 2011: 191-207,
09 05,LEAD00731,1,,,Playa de Regla (wreck),Chipiona,36.73314,-6.43239,Cadiz,Spain,Sierra Morena ,Linares-La Carolina,38.10605,-3.65478,,Lead,Ingot,,Q. BIGVEI. F (2),Roman,,,,,,,,,X,,,,18.19,,15.567,,38.217,,0.8558,,2.101,,260,9.01,0.83,"Goethe-UniversitÃ¤t, Frankfurt (Germany) ",Nesta et al. 2011: 191-207,
09 06,LEAD00732,1,,,Playa de Regla (wreck),Chipiona,36.73314,-6.43239,Cadiz,Spain,Sierra Morena ,Linares-La Carolina,38.10605,-3.65478,,Lead,Ingot,,Q. BIGVEI. F (2),Roman,,,,,,,,,X,,,,18.194,,15.57,,38.231,,0.8558,,2.1013,,263,9.02,0.83,"Goethe-UniversitÃ¤t, Frankfurt (Germany) ",Nesta et al. 2011: 191-207,
09 07,LEAD00733,1,,,Playa de Regla (wreck),Chipiona,36.73314,-6.43239,Cadiz,Spain,Sierra Morena ,Linares-La Carolina,38.10605,-3.65478,,Lead,Ingot,,RVTILIORVM,Roman,,,,,,,,,X,,,,18.268,,15.659,,38.567,,0.85712,,2.1112,,377,9.14,0.84,"Goethe-UniversitÃ¤t, Frankfurt (Germany) ",Nesta et al. 2011: 191-207,
09 08,LEAD00734,1,,,Playa de Regla (wreck),Chipiona,36.73314,-6.43239,Cadiz,Spain,Sierra Morena ,Linares-La Carolina,38.10605,-3.65478,,Lead,Ingot,,RVTILIORVM,Roman,,,,,,,,,X,,,,18.228,,15.633,,38.535,,0.85675,,2.1121,,358,9.08,0.84,"Goethe-UniversitÃ¤t, Frankfurt (Germany) ",Nesta et al. 2011: 191-207,
09 09,LEAD00735,1,,,Playa de Regla (wreck),Chipiona,36.73314,-6.43239,Cadiz,Spain,Sierra Morena ,Linares-La Carolina,38.10605,-3.65478,,Lead,Ingot,,L.X. III LXXX,Roman,,,,,,,,,X,,,,18.26,,15.628,,38.609,,0.85587,,2.1145,,325,9.11,0.84,"Goethe-UniversitÃ¤t, Frankfurt (Germany) ",Nesta et al. 2011: 191-207,
09 10,LEAD00736,1,,,Playa de Regla (wreck),Chipiona,36.73314,-6.43239,Cadiz,Spain,Sierra Morena ,Linares-La Carolina,38.10605,-3.65478,,Lead,Ingot,,L.X. III LXXX,Roman,,,,,,,,,X,,,,18.236,,15.608,,38.552,,0.85594,,2.1141,,305,9.08,0.84,"Goethe-UniversitÃ¤t, Frankfurt (Germany) ",Nesta et al. 2011: 191-207,
CMP01.09.E36.6.9,LEAD00737,1,,,Castromaior,Portomarin,42.8317,-7.709,Galicia,Spain,,,,,,Silver,Coin / Token,Cyrenaica denarius,,Roman,-30,-30,,,,,,,,,X,,18.661,,15.678,,15.678,,0.84013,,2.0858,,,,,,Orejas et al. 2015: 232-257,
CMP01.9.R2.35.2,LEAD00738,1,,,Castromaior,Portomarin,42.8317,-7.709,Galicia,Spain,,,,,,Bronze,Coin / Token,Calagurris ae,,Roman,-30,20,,,,,,,,,X,,18.251,,15.632,,15.632,,0.85649,,2.1043,,,,,,Orejas et al. 2015: 232-257,
HF YC2,LEAD00739,1,Yacht Club No 2,,Marsala, Sicily,37.80049,12.46152, Sicily,Italy,,,,,,Lead,Undefined object,,,Roman,,,,,,,,,,,,,18.837,,,,,,0.8378,,2.08655,,,,,,OXALID,
HF YFC1,LEAD00740,1,Yacht Club No 2,,Marsala, Sicily,37.80049,12.46152, Sicily,Italy,,,,,,Lead,Undefined object,,,Roman,,,,,,,,,,,,,18.876,,,,,,0.83317,,2.06401,,,,,,OXALID,
MAK 1,LEAD00741,1,Punic ship,,Marsala, Sicily,37.80049,12.46152, Sicily,Italy,,,,,,Lead,Anchor,,,Roman,,,,,,,,,,,,,18.536,,,,,,0.84537,,2.09034,,,,,,OXALID,
PSC,LEAD00742,1,Punic ship,,Marsala, Sicily,37.80049,12.46152, Sicily,Italy,,,,,,Lead,Undefined object,,,Roman,,,,,,,,,,,,,18.713,,,,,,0.83715,,2.07636,,,,,,OXALID,
U 1141,LEAD00743,1,exc. 1981-86,,Castellano di Uscio,Uscio,44.41229,9.1688,Liguria,Italy,,,,,,Lead,Weight,,,Iron Age,,,,,,,,,,,,,18.742,,,,,,0.83686,,2.08056,,,,,,OXALID,
U 63144,LEAD00744,1,exc. 1974,,Castellano di Uscio,Uscio,44.41229,9.1688,Liguria,Italy,,,,,,Lead,Jewellery,,,Iron Age,,,,,,,,,,,,,18.406,,,,,,0.85182,,2.09527,,,,,,OXALID,
U 63146a,LEAD00745,1,exc. 1981-86,,Castellano di Uscio,Uscio,44.41229,9.1688,Liguria,Italy,,,,,,Lead,Undefined object,,,Iron Age,,,,,,,,,,,,,18.763,,,,,,0.83624,,2.07806,,,,,,OXALID,
U 63146b,LEAD00746,1,exc. 1981-86,,Castellano di Uscio,Uscio,44.41229,9.1688,Liguria,Italy,,,,,,Lead,Undefined object,,,Iron Age,,,,,,,,,,,,,18.8,,,,,,0.8371,,2.0822,,,,,,OXALID,
NA-1,LEAD00747,1,unknown,,Nuraghe Antigori,Sardinia,40.16665,8.9954,Sardinia,Italy,,,,,,Lead,Clamp / Staple,,,Nuragic,,,,,,,,,,,,,17.896,,,,,,0.87195,,2.1129,,,,,,OXALID,
NA-2,LEAD00748,1,unknown,,Nuraghe Antigori,Sardinia,40.16665,8.9954,Sardinia,Italy,,,,,,Lead,Clamp / Staple,,,Nuragic,,,,,,,,,,,,,17.873,,,,,,0.87389,,2.12012,,,,,,OXALID,
NA-3,LEAD00749,1,unknown,,Nuraghe Antigori,Sardinia,40.16665,8.9954,Sardinia,Italy,,,,,,Lead,Clamp / Staple,,,Nuragic,,,,,,,,,,,,,17.874,,,,,,0.87372,,2.11971,,,,,,OXALID,
NA-4,LEAD00750,1,unknown,,Nuraghe Antigori,Sardinia,40.16665,8.9954,Sardinia,Italy,,,,,,Lead,Clamp / Staple,,,Nuragic,,,,,,,,,,,,,17.866,,,,,,0.87398,,2.12005,,,,,,OXALID,
NA-5,LEAD00751,1,unknown,,Nuraghe Antigori,Sardinia,40.16665,8.9954,Sardinia,Italy,,,,,,Lead,Clamp / Staple,,,Nuragic,,,,,,,,,,,,,17.857,,,,,,0.87408,,2.11939,,,,,,OXALID,
NA-7,LEAD00752,1,unknown,,Nuraghe Antigori,Sardinia,40.16665,8.9954,Sardinia,Italy,,,,,,Lead,Clamp / Staple,,,Nuragic,,,,,,,,,,,,,17.871,,,,,,0.87349,,2.11833,,,,,,OXALID,
NA-8,LEAD00753,1,unknown,,Nuraghe Antigori,Sardinia,40.16665,8.9954,Sardinia,Italy,,,,,,Lead,Clamp / Staple,,,Nuragic,,,,,,,,,,,,,17.913,,,,,,0.87391,,2.12201,,,,,,OXALID,
NA-9,LEAD00754,1,unknown,,Nuraghe Antigori,Sardinia,40.16665,8.9954,Sardinia,Italy,,,,,,Lead,Clamp / Staple,,,Nuragic,,,,,,,,,,,,,17.937,,,,,,0.87037,,2.11218,,,,,,OXALID,
SARD 76/1,LEAD00755,1,unknown,,Nuraghe Antigori,Sardinia,40.16665,8.9954,Sardinia,Italy,,,,,,Lead,Tablet / Sheet,,,Nuragic,,,,,,,,,,,,,18.497,,,,,,0.84546,,2.08896,,,,,,OXALID,
SARD 76/2,LEAD00756,1,unknown,,Nuraghe Antigori,Sardinia,40.16665,8.9954,Sardinia,Italy,,,,,,Lead,Tablet / Sheet,,,Nuragic,,,,,,,,,,,,,18.623,,,,,,0.84592,,2.09092,,,,,,OXALID,
H FROST,LEAD00757,1,,,Grande Congloue,Archipel du Riou,43.17651,5.40176,Marselle,France,,,,,,Lead,Tablet / Sheet,,,Roman,,,,,,,,,,,,,18.817,,,,,,0.837,,2.07528,,,,,,OXALID,
XB-M-139,LEAD00758,1,Cova d'es Carritx,,Cova d'es Carritx,Ferreries,39.96884,4.00244,Baleares,Spain,,,,,,Lead,Bead,biconical,,Bronze Age,,,,,,,,,,,,,18.736,,15.71801,,39.00985,,0.83892,,2.08208,,144,9.67,0.82,Ibercron,OXALID,
14.7,LEAD00759,1,Penaloza,,Penaloza,Baños de La Encina,38.1721,-3.77347,Jaen,Spain,,,,,,Lead,Undefined object,,,Bronze Age,,,,,,,,,,,,,18.30496,,15.6846,,38.42596,,0.85685,,2.09921,,398,9.19,0.84,,OXALID,
22.063,LEAD00760,1,Penaloza,,Penaloza,Baños de La Encina,38.1721,-3.77347,Jaen,Spain,,,,,,Lead,Undefined object,,,Bronze Age,,,,,,,,,,,,,18.292,,15.66527,,38.36308,,0.8564,,2.09726,,370,9.16,0.84,,OXALID,
TDB/10,LEAD00761,1,Torre Dona Blanca,,Torre Dona Blanca mine,Torre Dona Blanca,36.52859,-6.28822,Cadiz,Spain,,,,,,Litharge,Archaeological litharge,,,,,,,,,,,,,,,,18.18,,15.63062,,38.20018,,0.85977,,2.10122,,390,9.03,0.84,,"OXALID, Hunt-Ortiz, 2003: 1188",
TDB/11,LEAD00762,1,Torre Dona Blanca,,Torre Dona Blanca mine,Torre Dona Blanca,36.52859,-6.28822,Cadiz,Spain,,,,,,Litharge,Archaeological litharge,,,,,,,,,,,,,,,,18.07897,,15.5176,,37.77398,,0.85832,,2.08939,,248,8.87,0.82,,"OXALID, Hunt-Ortiz, 2003: 1188",
TDB/12,LEAD00763,1,Torre Dona Blanca,,Torre Dona Blanca mine,Torre Dona Blanca,36.52859,-6.28822,Cadiz,Spain,,,,,,Litharge,Archaeological litharge,,,,,,,,,,,,,,,,18.20954,,15.66789,,38.31417,,0.86042,,2.10407,,436,9.08,0.84,,"OXALID, Hunt-Ortiz, 2003: 1188",
TDB/14,LEAD00764,1,Torre Dona Blanca,,Torre Dona Blanca mine,Torre Dona Blanca,36.52859,-6.28822,Cadiz,Spain,,,,,,Litharge,Archaeological litharge,,,,,,,,,,,,,,,,18.14676,,15.57725,,37.9243,,0.8584,,2.08987,,312,8.97,0.83,,"OXALID, Hunt-Ortiz, 2003: 1188",
TDB/15,LEAD00765,1,Torre Dona Blanca,,Torre Dona Blanca mine,Torre Dona Blanca,36.52859,-6.28822,Cadiz,Spain,,,,,,Litharge,Archaeological litharge,,,,,,,,,,,,,,,,18.07853,,15.49475,,37.85048,,0.85708,,2.09367,,202,8.86,0.82,,"OXALID, Hunt-Ortiz, 2003: 1188",
TDB/16,LEAD00766,1,Torre Dona Blanca,,Torre Dona Blanca mine,Torre Dona Blanca,36.52859,-6.28822,Cadiz,Spain,,,,,,Litharge,Archaeological litharge,,,,,,,,,,,,,,,,18.1562,,15.60508,,38.11197,,0.85949,,2.09912,,359,8.99,0.84,,"OXALID, Hunt-Ortiz, 2003: 1188",
TDB/18,LEAD00767,1,Torre Dona Blanca,,Torre Dona Blanca mine,Torre Dona Blanca,36.52859,-6.28822,Cadiz,Spain,,,,,,Litharge,Archaeological litharge,,,,,,,,,,,,,,,,18.17125,,15.6214,,38.16588,,0.85968,,2.10034,,378,9.01,0.84,,"OXALID, Hunt-Ortiz, 2003: 1188",
TDB/19,LEAD00768,1,Torre Dona Blanca,,Torre Dona Blanca mine,Torre Dona Blanca,36.52859,-6.28822,Cadiz,Spain,,,,,,Litharge,Archaeological litharge,,,,,,,,,,,,,,,,18.1672,,15.61621,,38.15246,,0.85958,,2.10007,,372,9.01,0.84,,"OXALID, Hunt-Ortiz, 2003: 1188",
TDB/20,LEAD00769,1,Torre Dona Blanca,,Torre Dona Blanca mine,Torre Dona Blanca,36.52859,-6.28822,Cadiz,Spain,,,,,,Litharge,Archaeological litharge,,,,,,,,,,,,,,,,18.17376,,15.62274,,38.16652,,0.85963,,2.10009,,380,9.02,0.84,,"OXALID, Hunt-Ortiz, 2003: 1188",
TDB/7,LEAD00770,1,Torre Dona Blanca,,Torre Dona Blanca mine,Torre Dona Blanca,36.52859,-6.28822,Cadiz,Spain,,,,,,Litharge,Archaeological litharge,,,,,,,,,,,,,,,,18.18059,,15.63498,,38.20996,,0.85998,,2.10169,,397,9.03,0.84,,"OXALID, Hunt-Ortiz, 2003: 1188",
TDB/10,LEAD00771,1,Torre Dona Blanca,,Torre Dona Blanca mine,Torre Dona Blanca,36.52859,-6.28822,Cadiz,Spain,,,,,,Litharge,Archaeological litharge,,,,,,,,,,,,,,,,18.175,,15.62396,,38.17822,,0.85964,,2.10059,,381,9.02,0.84,,"OXALID, Hunt-Ortiz, 2003: 1188",
HU/1,LEAD00772,1,Calle Puerto 9,,Calle Puerto 9,Huelva,37.25822,-6.95175,Huelva,Spain,,,,,,Lead,Copela,,,,,,,,,,,,,,,,18.17264,,15.61573,,38.19576,,0.8593,,2.10183,,367,9.01,0.84,,"OXALID, Hunt-Ortiz, 2003: 1188",
SR15,LEAD00773,1,Son Real,,Son Real,Mallorca,39.75525,3.18217,Baleares,Spain,Ibiza,S'Argentera,39.01446,1.56022,,Lead,Aplique,,,Iron Age,,,,,X,X,,,,,,X,18.69933,0.00074,15.69655,0.00065,38.96726,0.00177,0.83942,0.00001,2.08389,0.00004,129,9.62,0.82,,Perello Mateo & Llull Estarellas 2019: 89-113,
Pb1,LEAD00774,1,,,Ille Rousse,L'isula,42.63394,8.93772,Corsica,France,East Belgium / West Germany,,,,,Lead,Ingot,,GERM,Roman,,,-30,20,,,,,,,,,18.3831,,15.184,,38.3472,,0.8496,,2.086,,,,,,Raepsaet et al. 2015: 65-90,
Pb2,LEAD00775,1,,,Ille Rousse,L'isula,42.63394,8.93772,Corsica,France,East Belgium / West Germany,,,,,Lead,Ingot,,GERM,Roman,,,-30,20,,,,,,,,,18.3833,,15.689,,38.3479,,0.8498,,2.0861,,,,,,Raepsaet et al. 2015: 65-90,
FOS1,LEAD00776,1,,,Fos sur Mer,Fos sur Mer,43.45855,4.92852,du-Rhone,France,East Belgium / West Germany,,,,,Lead,Ingot,,GERM,Roman,,,-30,20,,,,,,,,,18.3823,,15.622,,38.3581,,0.8499,,2.0867,,,,,,Raepsaet et al. 2015: 65-90,
FOS2,LEAD00777,1,,,Fos sur Mer,Fos sur Mer,43.45855,4.92852,du-Rhone,France,East Belgium / West Germany,,,,,Lead,Ingot,,GERM,Roman,,,-30,20,,,,,,,,X,18.3825,,15.6225,,38.3598,,0.8498,,2.0867,,,,,,Raepsaet et al. 2015: 65-90,
