Repository: mona2711/Data

File: abc.csv (part 6 of 9)
Ref. no.,MedConTaCCt_ref,no_of_artifacts,Archaeological excavation,Interpretation of the context,Site,GEO1: town/city/site,GEOCoordinates1,GEOCoordinates2,GEO2_province_region,GEO3_Country,Mining_District,Mine/outcrop,OutcropCoordinates1,OutcropCoordinates2,Main ore,Material,Type_of_object,Typology,Stamps/seals/marks,Period,Chron_production_1,Chron_production_2,Chron_arch_context_1,Chron_arch_context_2,XRF,XRD,RX-EDS,ID-TIMS,TIMS,ICP-MS,LA-ICP-MS,MC-ICP-MS,206Pb/204Pb,SD/ERROR,207Pb/204Pb,SD/ERROR1,208Pb/204Pb,SD/ERROR2,207Pb/206Pb,SD/ERROR3,208Pb/206Pb,SD/ERROR4,tmod,mu12,kappa12,Lab. Analysis,Reference archaeometric publication,Observations
FOS3,LEAD00778,1,,,Fos sur Mer,Fos sur Mer,43.45855,4.92852,du-Rhone,France,East Belgium / West Germany,,,,,Lead,Ingot,,GERM,Roman,,,-30,20,,,,,,,,X,18.3826,,15.6222,,38.3574,,0.8493,,2.0866,,,,,,Raepsaet et al. 2015: 65-90,
Met 117,LEAD00779,1,,,Philippeville,Philippeville,50.19417,4.55174,Walloonia,Belgium,East Belgium / West Germany,,,,,Lead,Pipe,,,Roman,,,-30,20,,,,,,,,X,18.4106,,15.6359,,38.4179,,0.8495,,2.0867,,,,,,Raepsaet et al. 2015: 65-90,
T8.837,LEAD00780,1,,,Fagnolles,Fagnolles,50.10449,4.56463,Walloonia,Belgium,East Belgium / West Germany,,,,,Lead,Pipe,,,Roman,,,-30,20,,,,,,,,X,18.4089,,15.6384,,38.4115,,0.8496,,2.0867,,,,,,Raepsaet et al. 2015: 65-90,
Ant,LEAD00781,1,,,Anthee,Onhaye,50.24116,4.76128,Namur,Belgium,East Belgium / West Germany,,,,,Lead,Pipe,,,Roman,,,-30,20,,,,,,,,X,18.3864,,15.6207,,38.3551,,0.8501,,2.0865,,,,,,Raepsaet et al. 2015: 65-90,
A 02920,LEAD00782,1,,,Malagne-Jemelle,Malagne,50.16342,5.2407,Rocherfort,Belgium,East Belgium / West Germany,,,,,Lead,Pipe,,,Roman,,,-30,20,,,,,,,,X,18.372,,15.618,,38.3435,,0.8493,,2.0861,,,,,,Raepsaet et al. 2015: 65-90,
Ar Th,LEAD00783,1,,,Arlon Thermes,Arlon ,49.68623,5.81857,Walloonia,Belgium,East Belgium / West Germany,,,,,Lead,Pipe,,,Roman,,,-30,20,,,,,,,,X,18.4106,,15.6344,,38.4084,,0.8501,,2.087,,,,,,Raepsaet et al. 2015: 65-90,
A 4120-4121,LEAD00784,1,,,Taviers,Taviers,50.61736,4.93304,Walloonia,Belgium,East Belgium / West Germany,,,,,Lead,Pipe,,,Roman,,,-30,20,,,,,,,,X,18.3691,,15.6154,,38.3228,,0.8495,,2.0862,,,,,,Raepsaet et al. 2015: 65-90,
06 T 73 B6,LEAD00785,1,,,Liberchies Fosse B,Liberchies ,50.51425,4.42095,Hainaut,Belgium,East Belgium / West Germany,,,,,Lead,Pipe,,,Roman,,,-30,20,,,,,,,,X,18.3923,,15.6235,,38.3669,,0.8502,,2.0863,,,,,,Raepsaet et al. 2015: 65-90,
BV 12230.65,LEAD00786,1,,,Liberchies V,Liberchies ,50.51425,4.42095,Hainaut,Belgium,East Belgium / West Germany,,,,,Lead,Pipe,,,Roman,,,-30,20,,,,,,,,X,18.3813,,15.6141,,38.3715,,0.8501,,2.086,,,,,,Raepsaet et al. 2015: 65-90,
BV 12100.652,LEAD00787,1,,,Liberchies,Liberchies ,50.51425,4.42095,Hainaut,Belgium,East Belgium / West Germany,,,,,Lead,Pipe,,,Roman,,,-30,20,,,,,,,,X,18.3677,,15.6342,,38.3197,,0.8493,,2.0876,,,,,,Raepsaet et al. 2015: 65-90,
OS 80076,LEAD00788,1,,,Oudenburg castellum,Oudenburg ,51.18556,3.00684,west flanders,Belgium,East Belgium / West Germany,,,,,Lead,Pipe,,,Roman,,,-30,20,,,,,,,,X,18.4083,,15.6248,,38.4063,,0.8494,,2.0863,,,,,,Raepsaet et al. 2015: 65-90,
TO 07 VE 1,LEAD00789,1,,,Tongeren,Tongeren,50.7838,5.46725,Limburg,Belgium,East Belgium / West Germany,,,,,Lead,Pipe,,,Roman,,,-30,20,,,,,,,,X,18.3962,,15.6258,,38.3766,,0.8497,,2.0864,,,,,,Raepsaet et al. 2015: 65-90,
TO 07 VE 2,LEAD00790,1,,,Tongeren,Tongeren,50.7838,5.46725,Limburg,Belgium,East Belgium / West Germany,,,,,Lead,Pipe,,,Roman,,,-30,20,,,,,,,,X,18.391,,15.6278,,38.3745,,0.8502,,2.0862,,,,,,Raepsaet et al. 2015: 65-90,
AR2003 NEU,LEAD00791,1,,,Arlon vicus,Arlon ,49.68623,5.81857,Walloonia,Belgium,East Belgium / West Germany,,,,,Lead,Pipe,,,Roman,,,-30,20,,,,,,,,X,18.3818,,15.6334,,38.3684,,0.8493,,2.0866,,,,,,Raepsaet et al. 2015: 65-90,
AR2004 LAZ,LEAD00792,1,,,Arlon vicus,Arlon ,49.68623,5.81857,Walloonia,Belgium,East Belgium / West Germany,,,,,Lead,Pipe,,,Roman,,,-30,20,,,,,,,,X,18.4075,,15.6351,,38.4122,,0.8493,,2.0873,,,,,,Raepsaet et al. 2015: 65-90,
AR2005 JUST,LEAD00793,1,,,Arlon vicus,Arlon ,49.68623,5.81857,Walloonia,Belgium,East Belgium / West Germany,,,,,Lead,Pipe,,,Roman,,,-30,20,,,,,,,,X,18.4099,,15.6196,,38.4087,,0.8498,,2.0868,,,,,,Raepsaet et al. 2015: 65-90,
LG 0 JUP,LEAD00794,1,,,Jupille sanctuaire,Jupille ,50.63472,5.59306,Walloonia,Belgium,East Belgium / West Germany,,,,,Lead,Pipe,,,Roman,,,-30,20,,,,,,,,X,18.3813,,15.6205,,38.3515,,0.8499,,2.0863,,,,,,Raepsaet et al. 2015: 65-90,
Kaboutersberg 600-30,LEAD00795,1,,,Hoogeloon,Hoogeloon,51.39872,5.29427,North Brabanat,Netherlands,East Belgium / West Germany,,,,,Lead,Pipe,,,Roman,,,-30,20,,,,,,,,X,18.3784,,15.6172,,38.3474,,0.85,,2.0865,,,,,,Raepsaet et al. 2015: 65-90,
Kerkakkers 08-363,LEAD00796,1,,,Hoogeloon,Hoogeloon,51.39872,5.29427,North Brabanat,Netherlands,East Belgium / West Germany,,,,,Lead,Pipe,,,Roman,,,-30,20,,,,,,,,X,18.3723,,15.6296,,38.3399,,0.8497,,2.0866,,,,,,Raepsaet et al. 2015: 65-90,
CA-1991,LEAD00797,1,,,Nijmegen,Nijmegen,51.84321,5.86449,Gelderland,Netherlands,East Belgium / West Germany,,,,,Lead,Pipe,,,Roman,,,-30,20,,,,,,,,X,18.3939,,15.6296,,3.3825,,0.8498,,2.0868,,,,,,Raepsaet et al. 2015: 65-90,
CA-1987,LEAD00798,1,,,Nijmegen,Nijmegen,51.84321,5.86449,Gelderland,Netherlands,East Belgium / West Germany,,,,,Lead,Pipe,,,Roman,,,-30,20,,,,,,,,X,18.3894,,15.6265,,38.37,,0.8497,,2.0868,,,,,,Raepsaet et al. 2015: 65-90,
Crepand,LEAD00799,1,,,Crepand,Crepand,47.61123,4.31858,Borgogne-Franche-Comté,France,East Belgium / West Germany,,,,,Lead,Pipe,,,Roman,,,-30,20,,,,,,,,X,18.393,,15.6292,,38.3807,,0.8499,,2.0867,,,,,,Raepsaet et al. 2015: 65-90,
Dalheim,LEAD00800,1,,,Dalheim,Dalheim,49.54,6.25603,Grevenmacher,Luxembourg,East Belgium / West Germany,,,,,Lead,Pipe,,,Roman,,,-30,20,,,,,,,,X,18.3854,,15.6265,,38.3698,,0.8489,,2.0867,,,,,,Raepsaet et al. 2015: 65-90,
Herborn,LEAD00801,1,,,Herborn,Herborn,50.69601,8.33151,Hesse,Germany,East Belgium / West Germany,,,,,Lead,Pipe,,,Roman,,,-30,20,,,,,,,,X,18.4193,,15.6363,,38.474,,0.8498,,2.087,,,,,,Raepsaet et al. 2015: 65-90,
Mamer,LEAD00802,1,,,Mamer,Mamer,49.62911,6.02095,Canto de Capellen,Luxembourg,East Belgium / West Germany,,,,,Lead,Pipe,,,Roman,,,-30,20,,,,,,,,X,18.3936,,15.6308,,38.3809,,0.8497,,2.08667,,,,,,Raepsaet et al. 2015: 65-90,
AND 1,LEAD00803,1,,,Andilly-en-Baddigny,Andilly-en-Baddigny,47.93051,5.51911,Alt Marne,France,East Belgium / West Germany,,,,,Lead,Pipe,,,Roman,,,-30,20,,,,,,,,X,18.3914,,15.6274,,38.3758,,0.8497,,2.0867,,,,,,Raepsaet et al. 2015: 65-90,
AND 2,LEAD00804,1,,,Andilly-en-Baddigny,Andilly-en-Baddigny,47.93051,5.51911,Alt Marne,France,East Belgium / West Germany,,,,,Lead,Pipe,,,Roman,,,-30,20,,,,,,,,X,18.4296,,15.6365,,38.427,,0.8484,,2.085,,,,,,Raepsaet et al. 2015: 65-90,
AND 3,LEAD00805,1,,,Andilly-en-Baddigny,Andilly-en-Baddigny,47.93051,5.51911,Alt Marne,France,East Belgium / West Germany,,,,,Lead,Pipe,,,Roman,,,-30,20,,,,,,,,X,18.383,,15.624,,38.3685,,0.8499,,2.0872,,,,,,Raepsaet et al. 2015: 65-90,
AND 4,LEAD00806,1,,,Andilly-en-Baddigny,Andilly-en-Baddigny,47.93051,5.51911,Alt Marne,France,East Belgium / West Germany,,,,,Lead,Pipe,,,Roman,,,-30,20,,,,,,,,X,18.424,,15.6323,,38.4154,,0.8485,,2.085,,,,,,Raepsaet et al. 2015: 65-90,
AND 5,LEAD00807,1,,,Andilly-en-Baddigny,Andilly-en-Baddigny,47.93051,5.51911,Alt Marne,France,East Belgium / West Germany,,,,,Lead,Pipe,,,Roman,,,-30,20,,,,,,,,X,18.4071,,15.635,,38.4054,,0.8494,,2.0864,,,,,,Raepsaet et al. 2015: 65-90,
PA12435,LEAD00808,1,Castellet de Banyoles ,,Castellet de Banyoles ,Tivissa,41.06273,0.66572,Tarragona,Spain,Molar-Bellmunt,,41.165556,0.707222,,Lead,Undefined object,,,Bronze Age,,,,,X,,,,X,,,,18.312,,15.67,,38.46,,0.8556,,2.1004,,366,9.19,0.84,"Geology Department, Royal Holloway, University of London.",Rafel et al. 2009: 243-328,
PA12449,LEAD00809,1,Castellet de Banyoles ,,Castellet de Banyoles ,Tivissa,41.06273,0.66572,Tarragona,Spain,Molar-Bellmunt,,41.165556,0.707222,,Lead,Undefined object,,,Bronze Age,,,,,X,,,,X,,,,18.328,,15.69,,38.55,,0.8563,,2.1031,,389,9.22,0.84,"Geology Department, Royal Holloway, University of London.",Rafel et al. 2009: 243-328,
CVM05-177,LEAD00810,1,El Calvari  ,,El Calvari  ,El Molar,41.15842,0.70516,Tarragona,Spain,Molar-Bellmunt,,41.165556,0.707222,,Lead,Slag / Melting waste,,,Bronze Age,,,,,X,,,,X,,,,18.308,,15.67,,38.46,,0.856,,2.101,,366,9.19,0.84,"Geology Department, Royal Holloway, University of London.",Rafel et al. 2009: 243-328,
UE-149,LEAD00811,1,El Calvari  ,,El Calvari  ,El Molar,41.15842,0.70516,Tarragona,Spain,Molar-Bellmunt,,41.165556,0.707222,,Lead,Slag / Melting waste,,,Bronze Age,,,,,X,,,,X,,,,18.337,,15.67,,38.48,,0.8545,,2.0987,,344,9.22,0.84,"Geology Department, Royal Holloway, University of London.",Rafel et al. 2009: 243-328,
UE-154,LEAD00812,1,El Calvari  ,,El Calvari  ,El Molar,41.15842,0.70516,Tarragona,Spain,Molar-Bellmunt,,41.165556,0.707222,,Lead,Undefined object,,,Bronze Age,,,,,X,,,,X,,,,18.31,,15.66,,38.42,,0.8551,,2.0985,,348,9.18,0.84,"Geology Department, Royal Holloway, University of London.",Rafel et al. 2009: 243-328,
CVM-177-13,LEAD00813,1,El Calvari  ,,El Calvari  ,El Molar,41.15842,0.70516,Tarragona,Spain,Molar-Bellmunt,,41.165556,0.707222,,Lead,Undefined object,,,Bronze Age,,,,,X,,,,X,,,,18.335,,15.7,,38.56,,0.8561,,2.103,,399,9.23,0.84,"Geology Department, Royal Holloway, University of London.",Rafel et al. 2009: 243-328,
CVM-170-16,LEAD00814,1,El Calvari  ,,El Calvari  ,El Molar,41.15842,0.70516,Tarragona,Spain,Molar-Bellmunt,,41.165556,0.707222,,Lead,Droplet ,,,Bronze Age,,,,,X,,,,X,,,,18.321,,15.69,,38.52,,0.8563,,2.1025,,396,9.21,0.84,"Geology Department, Royal Holloway, University of London.",Rafel et al. 2009: 243-328,
CVM-170-17,LEAD00815,1,El Calvari  ,,El Calvari  ,El Molar,41.15842,0.70516,Tarragona,Spain,Molar-Bellmunt,,41.165556,0.707222,,Lead,Undefined object,,,Bronze Age,,,,,X,,,,X,,,,18.306,,15.66,,38.45,,0.8557,,2.1,,348,9.18,0.84,"Geology Department, Royal Holloway, University of London.",Rafel et al. 2009: 243-328,
N-3-6201,LEAD00816,1,Empúries,,Empúries,L'Escala,42.13607,3.12092,Girona,Spain,Mixed leads,,,,,Lead,Disk ,,,Bronze Age,,,,,X,,,,X,,,,18.787,,15.68,,38.88,,0.8347,,2.0695,,29,9.72,0.81,"Geology Department, Royal Holloway, University of London.",Rafel et al. 2009: 243-328,
84-2-66,LEAD00817,1,Empúries,,Empúries,L'Escala,42.13607,3.12092,Girona,Spain,Southern France,,,,,Lead,Droplet ,,,Bronze Age,,,,,X,,,,X,,,,18.361,,15.68,,38.56,,0.8537,,2.1001,,348,9.25,0.84,"Geology Department, Royal Holloway, University of London.",Rafel et al. 2009: 243-328,
MN5016,LEAD00818,1,Empúries,,Empúries,L'Escala,42.13607,3.12092,Girona,Spain,Molar-Bellmunt,,41.165556,0.707222,,Lead,Tablet / Sheet,,,Bronze Age,,,,,X,,,,X,,,,18.303,,15.66,,38.44,,0.8557,,2.1,,355,9.17,0.84,"Geology Department, Royal Holloway, University of London.",Rafel et al. 2009: 243-328,
1983-7-717,LEAD00819,1,Empúries,,Empúries,L'Escala,42.13607,3.12092,Girona,Spain,Mixed leads,,,,,Lead,Tablet / Sheet,,,Bronze Age,,,,,X,,,,X,,,,18.727,,15.69,,39.02,,0.8376,,2.0838,,94,9.65,0.82,"Geology Department, Royal Holloway, University of London.",Rafel et al. 2009: 243-328,
PA12523,LEAD00820,1,Empúries,,Empúries,L'Escala,42.13607,3.12092,Girona,Spain,Southern France,,,,,Bronze,Ingot,,,Bronze Age,,,,,X,,,,X,,,,18.489,,15.65,,38.63,,0.8463,,2.0893,,195,9.38,0.82,"Geology Department, Royal Holloway, University of London.",Rafel et al. 2009: 243-328,
1980-28-163,LEAD00821,1,Empúries,,Empúries,L'Escala,42.13607,3.12092,Girona,Spain,Uncertain,,,,,Lead,Ingot,,,Bronze Age,,,,,X,,,,X,,,,18.651,,15.68,,38.91,,0.8406,,2.0862,,134,9.56,0.82,"Geology Department, Royal Holloway, University of London.",Rafel et al. 2009: 243-328,
PA12375,LEAD00822,1,Empúries,,Empúries,L'Escala,42.13607,3.12092,Girona,Spain,Mixed leads,,,,,Lead,Slag / Melting waste,,,Bronze Age,,,,,X,,,,X,,,,18.724,,15.68,,39,,0.8374,,2.0831,,81,9.64,0.82,"Geology Department, Royal Holloway, University of London.",Rafel et al. 2009: 243-328,
PA12374,LEAD00823,1,Empúries,,Empúries,L'Escala,42.13607,3.12092,Girona,Spain,Mixed leads,,,,,Lead,Slag / Melting waste,,,Bronze Age,,,,,X,,,,X,,,,18.803,,15.78,,39.34,,0.8391,,2.092,,215,9.77,0.83,"Geology Department, Royal Holloway, University of London.",Rafel et al. 2009: 243-328,
2618,LEAD00824,1,Empúries,,Empúries,L'Escala,42.13607,3.12092,Girona,Spain,Mixed leads,,,,,Lead,Tablet / Sheet,,,Bronze Age,,,,,X,,,,X,,,,18.727,,15.69,,39.01,,0.8376,,2.0833,,94,9.65,0.82,"Geology Department, Royal Holloway, University of London.",Rafel et al. 2009: 243-328,
SJ-1022-C1,LEAD00825,1,Sant Jaume  ,,Sant Jaume,Alcanar,40.571779,0.515924,Tarragona,Spain,Cartagena-Mazarron,,37.65241,-0.99888,Galena,Lead,Droplet ,,,Bronze Age,,,,,X,,,,X,,,,18.697,,15.7,,38.98,,0.8392,,2.0851,,136,9.63,0.82,Ibercron,Rafel et al. 2009: 243-328,
SJ-1006-278,LEAD00826,1,Sant Jaume  ,,Sant Jaume,Alcanar,40.571779,0.515924,Tarragona,Spain,Uncertain,,,,,Lead,Droplet ,,,Bronze Age,,,,,X,,,,X,,,,18.7,,15.68,,38.9,,0.8384,,2.0805,,96,9.62,0.82,Ibercron,Rafel et al. 2009: 243-328,
SJ-1004-705,LEAD00827,1,Sant Jaume  ,,Sant Jaume,Alcanar,40.571779,0.515924,Tarragona,Spain,Uncertain,,,,,Lead,Undefined object,,,Bronze Age,,,,,X,,,,X,,,,18.679,,15.68,,38.93,,0.8396,,2.084,,111,9.6,0.82,Ibercron,Rafel et al. 2009: 243-328,
SJ-1022-209,LEAD00828,1,Sant Jaume  ,,Sant Jaume,Alcanar,40.571779,0.515924,Tarragona,Spain,Uncertain,,,,,Lead,Tablet / Sheet,,,Bronze Age,,,,,X,,,,X,,,,18.688,,15.69,,38.95,,0.8395,,2.084,,124,9.61,0.82,Ibercron,Rafel et al. 2009: 243-328,
PA-13777(XXll-17),LEAD00829,1,sa Caleta,,Sa Caleta,Sant Josep de sa Talaia,38.867062,1.334769,Ibiza,Spain,Ibiza,S'Argentera,39.01446,1.56022,,Lead,Copela,,,Bronze Age,,,,,X,,,,X,,,,18.7182,,15.69,,38.95,,0.8382,,2.0808,,103,9.64,0.82,"Servicio GeocronologÃ­a-SGIker, Univ. Del PaÃ­s Vasco (Spain)",Ramon et al. 2011: 55-81,
PAI3778(XXII-17),LEAD00830,1,sa Caleta,,Sa Caleta,Sant Josep de sa Talaia,38.867062,1.334769,Ibiza,Spain,Ibiza,S'Argentera,39.01446,1.56022,,Lead,Copela,,,Bronze Age,,,,,X,,,,X,,,,18.713,,15.6756,,38.897,,0.8377,,2.0785,,78,9.63,0.81,"Servicio GeocronologÃ­a-SGIker, Univ. Del PaÃ­s Vasco (Spain)",Ramon et al. 2011: 55-81,
HEXXII-SC/89,LEAD00831,1,sa Caleta,,Sa Caleta,Sant Josep de sa Talaia,38.867062,1.334769,Ibiza,Spain,Cartagena-Mazarron,,37.65241,-0.99888,,Lead,Undefined object,,,Bronze Age,,,,,X,,,,X,,,,18.736,,15.7023,,38.9887,,0.8381,,2.0809,,113,9.67,0.82,"Isotrace, Univ. Oxford (United Kingdom)",Ramon et al. 2011: 55-81,
II-13SC/87,LEAD00832,1,sa Caleta,,Sa Caleta,Sant Josep de sa Talaia,38.867062,1.334769,Ibiza,Spain,Cartagena-Mazarron,,37.65241,-0.99888,,Lead,Undefined object,,,Bronze Age,,,,,X,,,,X,,,,18.746,,15.7119,,39.0241,,0.8381,,2.0817,,125,9.68,0.82,"Isotrace, Univ. Oxford (United Kingdom)",Ramon et al. 2011: 55-81,
F-41536,LEAD00833,1,La Fonteta,54S/W waste deposit,La Fonteta,Guardamar del Segura,38.1015,-0.65024,Alicante,Spain,Sierra de Gador,Sierra de Gador / Alhamilla,36.8352,-2.46261,,Galena,Archaeological galena,,,Bronze Age,,,,,X,,X,,,X,,,18.3193,,15.6575,,38.5094,,0.8547,,2.1021,,336,9.19,0.84,Ibercron,Renzi et al. 2009: 2584-2596,
F-41722,LEAD00834,1,La Fonteta,54S/W waste deposit,La Fonteta,Guardamar del Segura,38.1015,-0.65024,Alicante,Spain,Sierra de Gador,Sierra de Gador / Alhamilla,36.8352,-2.46261,,Galena,Archaeological galena,,,Bronze Age,,,,,X,,X,,,X,,,18.3163,,15.6551,,38.4983,,0.8547,,2.1019,,334,9.19,0.84,Ibercron,Renzi et al. 2009: 2584-2596,
F-50306,LEAD00835,1,La Fonteta,1W waste deposit,La Fonteta,Guardamar del Segura,38.1015,-0.65024,Alicante,Spain,Sierra de Gador,Sierra de Gador / Alhamilla,36.8352,-2.46261,,Galena,Archaeological galena,,,Bronze Age,,,,,X,,X,,,X,,,18.3152,,15.6572,,38.5066,,0.8549,,2.1024,,339,9.19,0.84,Ibercron,Renzi et al. 2009: 2584-2596,
F-11000,LEAD00836,1,La Fonteta,8B/C habitat,La Fonteta,Guardamar del Segura,38.1015,-0.65024,Alicante,Spain,Sierra de Gador,Sierra de Gador / Alhamilla,36.8352,-2.46261,,Galena,Archaeological galena,,,Bronze Age,,,,,X,,X,,,X,,,18.3354,,15.6677,,38.5222,,0.8545,,2.101,,343,9.21,0.84,Ibercron,Renzi et al. 2009: 2584-2596,
F-11113,LEAD00837,1,La Fonteta,8B/C habitat,La Fonteta,Guardamar del Segura,38.1015,-0.65024,Alicante,Spain,Sierra de Gador,Sierra de Gador / Alhamilla,36.8352,-2.46261,,Galena,Archaeological galena,,,Bronze Age,,,,,X,,X,,,X,,,18.6547,,15.6776,,38.8659,,0.8404,,2.0834,,126,9.57,0.82,Ibercron,Renzi et al. 2009: 2584-2596,
F-25081,LEAD00838,1,La Fonteta,8B/C habitat,La Fonteta,Guardamar del Segura,38.1015,-0.65024,Alicante,Spain,Sierra de Gador,Sierra de Gador / Alhamilla,36.8352,-2.46261,,Litharge,Archaeological litharge,,,Bronze Age,,,,,X,,X,,,X,,,18.7107,,15.6779,,39.0359,,0.8379,,2.0863,,84,9.63,0.82,Ibercron,Renzi et al. 2009: 2584-2596,
F-1401,LEAD00839,1,La Fonteta,8B/C habitat,La Fonteta,Guardamar del Segura,38.1015,-0.65024,Alicante,Spain,Sierra de Gador,Sierra de Gador / Alhamilla,36.8352,-2.46261,,Litharge,Archaeological litharge,,,Bronze Age,,,,,X,,X,,,X,,,18.7342,,15.703,,39.0989,,0.8382,,2.087,,116,9.66,0.82,Ibercron,Renzi et al. 2009: 2584-2596,
F-62053,LEAD00840,1,La Fonteta,7E habitat,La Fonteta,Guardamar del Segura,38.1015,-0.65024,Alicante,Spain,Sierra de Gador,Sierra de Gador / Alhamilla,36.8352,-2.46261,,Litharge,Archaeological litharge,,,Bronze Age,,,,,X,,X,,,X,,,18.7282,,15.6773,,39.0392,,0.8371,,2.0845,,70,9.65,0.82,Ibercron,Renzi et al. 2009: 2584-2596,
F-25089,LEAD00841,1,La Fonteta,65 ext. Walls,La Fonteta,Guardamar del Segura,38.1015,-0.65024,Alicante,Spain,Sierra de Gador,Sierra de Gador / Alhamilla,36.8352,-2.46261,,Litharge,Archaeological litharge,,,Bronze Age,,,,,X,,X,,,X,,,18.7347,,15.7022,,39.076,,0.8381,,2.0858,,114,9.66,0.82,Ibercron,Renzi et al. 2009: 2584-2596,
F-41540,LEAD00842,1,La Fonteta,5B habitat,La Fonteta,Guardamar del Segura,38.1015,-0.65024,Alicante,Spain,Sierra de Gador,Sierra de Gador / Alhamilla,36.8352,-2.46261,,Litharge,Archaeological litharge,,,Bronze Age,,,,,X,,X,,,X,,,18.7229,,15.6806,,39.0094,,0.8375,,2.0835,,80,9.64,0.82,Ibercron,Renzi et al. 2009: 2584-2596,
F-25097,LEAD00843,1,La Fonteta,54S/W waste deposit,La Fonteta,Guardamar del Segura,38.1015,-0.65024,Alicante,Spain,Sierra de Gador,Sierra de Gador / Alhamilla,36.8352,-2.46261,,Litharge,Archaeological litharge,,,Bronze Age,,,,,X,,X,,,X,,,18.7211,,15.6866,,39.0538,,0.8379,,2.0861,,94,9.64,0.82,Ibercron,Renzi et al. 2009: 2584-2596,
F-41778,LEAD00844,1,La Fonteta,5A habitat,La Fonteta,Guardamar del Segura,38.1015,-0.65024,Alicante,Spain,Sierra de Gador,Sierra de Gador / Alhamilla,36.8352,-2.46261,,Copper,Slag / Melting waste,,,Bronze Age,,,,,X,,X,,,X,,,18.3569,,15.7098,,38.6462,,0.8558,,2.1053,,405,9.25,0.84,WestfÃ¤lische Wilhelms UnivresitÃ¤t MÃ¼nster (Germany),Renzi et al. 2009: 2584-2596,
F-41716-1,LEAD00845,1,La Fonteta,54S/W waste deposit,La Fonteta,Guardamar del Segura,38.1015,-0.65024,Alicante,Spain,Sierra de Gador,Sierra de Gador / Alhamilla,36.8352,-2.46261,,Copper,Slag / Melting waste,,,Bronze Age,,,,,X,,X,,,X,,,18.3374,,15.6734,,38.543,,0.8547,,2.1019,,353,9.22,0.84,WestfÃ¤lische Wilhelms UnivresitÃ¤t MÃ¼nster (Germany),Renzi et al. 2009: 2584-2596,
F-11063,LEAD00846,1,La Fonteta,54S/W waste deposit,La Fonteta,Guardamar del Segura,38.1015,-0.65024,Alicante,Spain,Sierra de Gador,Sierra de Gador / Alhamilla,36.8352,-2.46261,,Copper,Undefined object,,,Bronze Age,,,,,X,,X,,,X,,,18.3737,,15.7244,,38.701,,0.8558,,2.1063,,419,9.28,0.84,WestfÃ¤lische Wilhelms UnivresitÃ¤t MÃ¼nster (Germany),Renzi et al. 2009: 2584-2596,
F-31123,LEAD00847,1,La Fonteta,14N/W habitat,La Fonteta,Guardamar del Segura,38.1015,-0.65024,Alicante,Spain,Sierra de Gador,Sierra de Gador / Alhamilla,36.8352,-2.46261,,Copper,Slag / Melting waste,,,Bronze Age,,,,,X,,X,,,X,,,18.3672,,15.7165,,38.6693,,0.8557,,2.1053,,410,9.27,0.84,WestfÃ¤lische Wilhelms UnivresitÃ¤t MÃ¼nster (Germany),Renzi et al. 2009: 2584-2596,
Nov-28,LEAD00848,1,Acinipo,,Acinipo,Ronda,36.83245,-5.23627,Malaga,Spain,Uncertain,,,,,Lead,Crucible,,,Bronze Age,,,,,,,,,,,,,18.164,0.002,15.607,0.002,38.35,0.007,0.8592,0.00006,2.1113,0.0002,357,9,0.84,,Renzi et al. 2016: 139-211,
,LEAD00849,1,,,Bilbilis,Calatayud,41.35325,-1.64638,Zaragoza,Spain,Los Pedroches,,38.416667,-4.75,,Bronze,Coin / Token,Celtiberian,,Roman,-200,60,,,,,,,,,X,,,,,,,,0.842,,2.09,,,,,,Resano et al. 2010: 55-63,
,LEAD00850,1,,,Bilbilis,Calatayud,41.35325,-1.64638,Zaragoza,Spain,Los Pedroches,,38.416667,-4.75,,Bronze,Coin / Token,Celtiberian,,Roman,-200,60,,,,,,,,,X,,,,,,,,0.846,,2.091,,,,,,Resano et al. 2010: 55-63,
,LEAD00851,1,,,Bilbilis,Calatayud,41.35325,-1.64638,Zaragoza,Spain,Los Pedroches,,38.416667,-4.75,,Bronze,Coin / Token,Celtiberian,,Roman,-200,60,,,,,,,,,X,,,,,,,,0.844,,2.097,,,,,,Resano et al. 2010: 55-63,
,LEAD00852,1,,,Bilbilis,Calatayud,41.35325,-1.64638,Zaragoza,Spain,Los Pedroches,,38.416667,-4.75,,Bronze,Coin / Token,Celtiberian,,Roman,-200,60,,,,,,,,,X,,,,,,,,0.845,,2.101,,,,,,Resano et al. 2010: 55-63,
,LEAD00853,1,,,Bilbilis,Calatayud,41.35325,-1.64638,Zaragoza,Spain,Los Pedroches,,38.416667,-4.75,,Bronze,Coin / Token,Celtiberian,,Roman,-200,60,,,,,,,,,X,,,,,,,,0.845,,2.086,,,,,,Resano et al. 2010: 55-63,
,LEAD00854,1,,,Bilbilis,Calatayud,41.35325,-1.64638,Zaragoza,Spain,Los Pedroches,,38.416667,-4.75,,Bronze,Coin / Token,Celtiberian,,Roman,-200,60,,,,,,,,,X,,,,,,,,0.847,,2.091,,,,,,Resano et al. 2010: 55-63,
,LEAD00855,1,,,Bilbilis,Calatayud,41.35325,-1.64638,Zaragoza,Spain,Los Pedroches,,38.416667,-4.75,,Bronze,Coin / Token,Celtiberian,,Roman,-200,60,,,,,,,,,X,,,,,,,,0.847,,2.093,,,,,,Resano et al. 2010: 55-63,
,LEAD00856,1,,,Bilbilis,Calatayud,41.35325,-1.64638,Zaragoza,Spain,Los Pedroches,,38.416667,-4.75,,Bronze,Coin / Token,Celtiberian,,Roman,-200,60,,,,,,,,,X,,,,,,,,0.846,,2.097,,,,,,Resano et al. 2010: 55-63,
,LEAD00857,1,,,Bilbilis,Calatayud,41.35325,-1.64638,Zaragoza,Spain,Los Pedroches,,38.416667,-4.75,,Bronze,Coin / Token,Celtiberian,,Roman,-200,60,,,,,,,,,X,,,,,,,,0.853,,2.094,,,,,,Resano et al. 2010: 55-63,
,LEAD00858,1,,,Bilbilis,Calatayud,41.35325,-1.64638,Zaragoza,Spain,Los Pedroches,,38.416667,-4.75,,Bronze,Coin / Token,Celtiberian,,Roman,-200,60,,,,,,,,,X,,,,,,,,0.844,,2.091,,,,,,Resano et al. 2010: 55-63,
,LEAD00859,1,,,Bilbilis,Calatayud,41.35325,-1.64638,Zaragoza,Spain,Los Pedroches,,38.416667,-4.75,,Bronze,Coin / Token,Celtiberian,,Roman,-200,60,,,,,,,,,X,,,,,,,,0.843,,2.087,,,,,,Resano et al. 2010: 55-63,
,LEAD00860,1,,,Bilbilis,Calatayud,41.35325,-1.64638,Zaragoza,Spain,Los Pedroches,,38.416667,-4.75,,Bronze,Coin / Token,Augustus,,Roman,-200,60,,,,,,,,,X,,,,,,,,0.85,,2.092,,,,,,Resano et al. 2010: 55-63,
,LEAD00861,1,,,Bilbilis,Calatayud,41.35325,-1.64638,Zaragoza,Spain,Los Pedroches,,38.416667,-4.75,,Bronze,Coin / Token,Tiberius,,Roman,-200,60,,,,,,,,,X,,,,,,,,0.85,,2.095,,,,,,Resano et al. 2010: 55-63,
,LEAD00862,1,,,Bilbilis,Calatayud,41.35325,-1.64638,Zaragoza,Spain,Los Pedroches,,38.416667,-4.75,,Bronze,Coin / Token,Augustus,,Roman,-200,60,,,,,,,,,X,,,,,,,,0.85,,2.088,,,,,,Resano et al. 2010: 55-63,
,LEAD00863,1,,,Bilbilis,Calatayud,41.35325,-1.64638,Zaragoza,Spain,Los Pedroches,,38.416667,-4.75,,Bronze,Coin / Token,Claudius,,Roman,-200,60,,,,,,,,,X,,,,,,,,0.854,,2.089,,,,,,Resano et al. 2010: 55-63,
,LEAD00864,1,,,Bilbilis,Calatayud,41.35325,-1.64638,Zaragoza,Spain,Los Pedroches,,38.416667,-4.75,,Bronze,Coin / Token,Tiberius,,Roman,-200,60,,,,,,,,,X,,,,,,,,0.85,,2.09,,,,,,Resano et al. 2010: 55-63,
,LEAD00865,1,,,Bilbilis,Calatayud,41.35325,-1.64638,Zaragoza,Spain,Los Pedroches,,38.416667,-4.75,,Bronze,Coin / Token,Claudius,,Roman,-200,60,,,,,,,,,X,,,,,,,,0.85,,2.09,,,,,,Resano et al. 2010: 55-63,
,LEAD00866,1,,,Bilbilis,Calatayud,41.35325,-1.64638,Zaragoza,Spain,Los Pedroches,,38.416667,-4.75,,Bronze,Coin / Token,Claudius,,Roman,-200,60,,,,,,,,,X,,,,,,,,0.852,,2.089,,,,,,Resano et al. 2010: 55-63,
,LEAD00867,1,,,Bilbilis,Calatayud,41.35325,-1.64638,Zaragoza,Spain,Los Pedroches,,38.416667,-4.75,,Bronze,Coin / Token,Claudius,,Roman,-200,60,,,,,,,,,X,,,,,,,,0.841,,2.091,,,,,,Resano et al. 2010: 55-63,
,LEAD00868,1,,,Bilbilis,Calatayud,41.35325,-1.64638,Zaragoza,Spain,Los Pedroches,,38.416667,-4.75,,Bronze,Coin / Token,Tiberius,,Roman,-200,60,,,,,,,,,X,,,,,,,,0.847,,2.089,,,,,,Resano et al. 2010: 55-63,
,LEAD00869,1,,,Bilbilis,Calatayud,41.35325,-1.64638,Zaragoza,Spain,Los Pedroches,,38.416667,-4.75,,Bronze,Coin / Token,Claudius,,Roman,-200,60,,,,,,,,,X,,,,,,,,0.846,,2.091,,,,,,Resano et al. 2010: 55-63,
,LEAD00870,1,,,Bilbilis,Calatayud,41.35325,-1.64638,Zaragoza,Spain,Los Pedroches,,38.416667,-4.75,,Bronze,Coin / Token,Caligula,,Roman,-200,60,,,,,,,,,X,,,,,,,,0.848,,2.098,,,,,,Resano et al. 2010: 55-63,
,LEAD00871,1,,,Bilbilis,Calatayud,41.35325,-1.64638,Zaragoza,Spain,Los Pedroches,,38.416667,-4.75,,Bronze,Coin / Token,Caligula,,Roman,-200,60,,,,,,,,,X,,,,,,,,0.844,,2.095,,,,,,Resano et al. 2010: 55-63,
,LEAD00872,1,,,Bilbilis,Calatayud,41.35325,-1.64638,Zaragoza,Spain,Los Pedroches,,38.416667,-4.75,,Bronze,Coin / Token,Augustus,,Roman,-200,60,,,,,,,,,X,,,,,,,,0.852,,2.09,,,,,,Resano et al. 2010: 55-63,
,LEAD00873,1,,,Bilbilis,Calatayud,41.35325,-1.64638,Zaragoza,Spain,Los Pedroches,,38.416667,-4.75,,Bronze,Coin / Token,Augustus,,Roman,-200,60,,,,,,,,,X,,,,,,,,0.852,,2.086,,,,,,Resano et al. 2010: 55-63,
,LEAD00874,1,,,Bilbilis,Calatayud,41.35325,-1.64638,Zaragoza,Spain,Los Pedroches,,38.416667,-4.75,,Bronze,Coin / Token,Augustus,,Roman,-200,60,,,,,,,,,X,,,,,,,,0.848,,2.097,,,,,,Resano et al. 2010: 55-63,
,LEAD00875,1,,,Bilbilis,Calatayud,41.35325,-1.64638,Zaragoza,Spain,Los Pedroches,,38.416667,-4.75,,Bronze,Coin / Token,Augustus,,Roman,-200,60,,,,,,,,,X,,,,,,,,0.849,,2.092,,,,,,Resano et al. 2010: 55-63,
,LEAD00876,1,,,Bilbilis,Calatayud,41.35325,-1.64638,Zaragoza,Spain,Los Pedroches,,38.416667,-4.75,,Bronze,Coin / Token,Tiberius,,Roman,-200,60,,,,,,,,,X,,,,,,,,0.847,,2.082,,,,,,Resano et al. 2010: 55-63,
,LEAD00877,1,,,Bilbilis,Calatayud,41.35325,-1.64638,Zaragoza,Spain,Los Pedroches,,38.416667,-4.75,,Bronze,Coin / Token,Celtiberian,,Roman,-200,60,,,,,,,,,X,,,,,,,,0.858,,2.047,,,,,,Resano et al. 2010: 55-63,
,LEAD00878,1,,,Bilbilis,Calatayud,41.35325,-1.64638,Zaragoza,Spain,Los Pedroches,,38.416667,-4.75,,Bronze,Coin / Token,Celtiberian,,Roman,-200,60,,,,,,,,,X,,,,,,,,0.86,,2.059,,,,,,Resano et al. 2010: 55-63,
,LEAD00879,1,,,Bilbilis,Calatayud,41.35325,-1.64638,Zaragoza,Spain,Los Pedroches,,38.416667,-4.75,,Bronze,Coin / Token,Celtiberian,,Roman,-200,60,,,,,,,,,X,,,,,,,,0.854,,2.058,,,,,,Resano et al. 2010: 55-63,
,LEAD00880,1,,,Bilbilis,Calatayud,41.35325,-1.64638,Zaragoza,Spain,Los Pedroches,,38.416667,-4.75,,Bronze,Coin / Token,Claudius,,Roman,-200,60,,,,,,,,,X,,,,,,,,0.859,,2.053,,,,,,Resano et al. 2010: 55-63,
,LEAD00881,1,,,Bilbilis,Calatayud,41.35325,-1.64638,Zaragoza,Spain,Los Pedroches,,38.416667,-4.75,,Bronze,Coin / Token,Claudius,,Roman,-200,60,,,,,,,,,X,,,,,,,,0.856,,2.054,,,,,,Resano et al. 2010: 55-63,
,LEAD00882,1,,,Bilbilis,Calatayud,41.35325,-1.64638,Zaragoza,Spain,Los Pedroches,,38.416667,-4.75,,Bronze,Coin / Token,Claudius,,Roman,-200,60,,,,,,,,,X,,,,,,,,0.86,,2.047,,,,,,Resano et al. 2010: 55-63,
,LEAD00883,1,,,Bilbilis,Calatayud,41.35325,-1.64638,Zaragoza,Spain,Los Pedroches,,38.416667,-4.75,,Bronze,Coin / Token,Claudius,,Roman,-200,60,,,,,,,,,X,,,,,,,,0.866,,2.051,,,,,,Resano et al. 2010: 55-63,
,LEAD00884,1,,,Bilbilis,Calatayud,41.35325,-1.64638,Zaragoza,Spain,Los Pedroches,,38.416667,-4.75,,Bronze,Coin / Token,Augustus,,Roman,-200,60,,,,,,,,,X,,,,,,,,0.857,,2.04,,,,,,Resano et al. 2010: 55-63,
,LEAD00885,1,,,Bilbilis,Calatayud,41.35325,-1.64638,Zaragoza,Spain,Los Pedroches,,38.416667,-4.75,,Bronze,Coin / Token,Augustus,,Roman,-200,60,,,,,,,,,X,,,,,,,,0.86,,2.059,,,,,,Resano et al. 2010: 55-63,
,LEAD00886,1,,,Bilbilis,Calatayud,41.35325,-1.64638,Zaragoza,Spain,Los Pedroches,,38.416667,-4.75,,Bronze,Coin / Token,Augustus,,Roman,-200,60,,,,,,,,,X,,,,,,,,0.869,,2.074,,,,,,Resano et al. 2010: 55-63,
1,LEAD00887,1,,,,,,,Danubian province?,,Novo Brdo (Kosovo),,,,,Lead,Ingot,,metallo messallini,Roman Empire,-30,10,,,,,,,,X,,,18.611,0.067,15.653,0.012,38.75,0.037,0.84108,0.00022,2.0822,0.0009,,,,,Rothenhofer et al. 2018: 33-38,
G1,LEAD00888,1,,,,,,,,,Sierra Morena ,,38.10605,-3.65478,,Lead,Ingot,,Q HATERI GALLI,Roman Empire,100,200,,,,,,,,X,,X,18.18739,0.0001,15.57575,,38.44037,,0.856406348,0.00002,2.11357,0.00079,,,,,Sinner 2021: 137-159,
88.122,LEAD00889,1,Las Amoladeras wrek,Wreck,Las Almoladeras ,Cabo de Palos,37.63062,-0.69399,Murcia,Spain,Sierra Morena ,,38.10605,-3.65478,,Lead,Pipe,,,Roman Republic,-50,-30,,,,,,,,,,X,18.23762,0.00005,15.61523,,38.39033,,0.856208367,0.00004,2.10501,0.00024,,,,,Sinner et al. 2020a:139-162,
88.122,LEAD00890,1,Las Amoladeras wrek,Wreck,Las Almoladeras ,Cabo de Palos,37.63062,-0.69399,Murcia,Spain,Cartagena-Mazarron,,37.65241,-0.99888,,Lead,Ingot,,MMIN,Roman Republic,-50,-30,,,,,,,,,,X,18.69527,0.00006,15.65651,,38.97998,,0.837457813,0.00002,2.08502,0.00006,,,,,Sinner et al. 2020a:139-162,
,LEAD00891,1,Las Amoladeras wrek,Wreck,Las Almoladeras ,Cabo de Palos,37.63062,-0.69399,Murcia,Spain,Mixed leads,,,,,Lead,Coin / Token,,,Roman Republic,-50,-30,,,,,,,,,,X,18.50939,0.00005,15.65671,,38.73371,,0.845880562,0.00004,2.09265,0.00023,,,,,Sinner et al. 2020a:139-162,
1,LEAD00892,1,Ildurlo,Baths,Ilduro,Mataró,41.53993,2.44189,Barcelona,Spain,Cartagena-Mazarron,,37.65241,-0.99888,,Lead,Pipe,,,Roman Republic,-150,-80,,,,,,,X,,,,18.287,,15.612,,38.332,,0.836610056,,2.0774,,,,,,Sinner et al. 2020b: 131,
2,LEAD00893,1,Ildurlo,Workshop,Ilduro,Mataró,41.53993,2.44189,Barcelona,Spain,Mixed leads,,,,,Lead,Disk ,,,Roman Republic,-100,-80,,,,,,,X,,,,18.667,,15.616,,38.776,,0.85521252,,2.097,,,,,,Sinner et al. 2020b: 131,
3,LEAD00894,1,Ildurlo,Baths,ilduro,Mataró,41.53993,2.44189,Barcelona,Spain,Cartagena-Mazarron,,37.65241,-0.99888,,Lead,Pipe,,,Roman Republic,-150,-80,,,,,,,X,,,,18.378,,15.609,,38.444,,0.836890116,,2.0795,,,,,,Sinner et al. 2020b: 131,
4,LEAD00895,1,Ildurlo,Workshop,Ilduro,Mataró,41.53993,2.44189,Barcelona,Spain,Mixed leads,,,,,Lead,Clamp / Staple,,,Roman Republic,-150,-80,,,,,,,X,,,,18.693,,15.647,,38.893,,0.835491687,,2.0736,,,,,,Sinner et al. 2020b: 131,
5,LEAD00896,1,Ildurlo,Baths,Ilduro,Mataró,41.53993,2.44189,Barcelona,Spain,Cartagena-Mazarron,,37.65241,-0.99888,,Lead,Door hinge,,,Roman Republic,-150,-80,,,,,,,X,,,,18.438,,15.616,,"38,.542",,0.836960161,,2.0791,,,,,,Sinner et al. 2020b: 131,
6,LEAD00897,1,Ildurlo,Abandonment residential sector,Ilduro,Mataró,41.53993,2.44189,Barcelona,Spain,Mixed leads,,,,,Lead,Clamp / Staple,,,Roman Republic,-80,-70,,,,,,,X,,,,18.7,,15.624,,38.782,,0.848608282,,2.0918,,,,,,Sinner et al. 2020b: 131,
7,LEAD00898,1,Ildurlo,Household,Ilduro,Mataró,41.53993,2.44189,Barcelona,Spain,Mixed leads,,,,,Lead,Undefined object,,,Roman Republic,-100,-80,,,,,,,X,,,,18.671,,15.627,,38.817,,0.846883469,,2.0902,,,,,,Sinner et al. 2020b: 131,
8,LEAD00899,1,Ildurlo,Abandonment residential sector,Ilduro,Mataró,41.53993,2.44189,Barcelona,Spain,Mixed leads,,,,,Lead,Undefined object,,,Roman Republic,-80,-80,,,,,,,X,,,,18.681,,15.634,,38.847,,0.84932903,,2.0917,,,,,,Sinner et al. 2020b: 131,
9,LEAD00900,1,Ildurlo,Abandonment residential sector,Ilduro,Mataró,41.53993,2.44189,Barcelona,Spain,Mixed leads,,,,,Lead,Tablet / Sheet,,,Roman Republic,-70,-70,,,,,,,X,,,,18.256,,15.612,,38.272,,0.853679358,,2.0962,,,,,,Sinner et al. 2020b: 131,
10,LEAD00901,1,Ildurlo,Pottery workshop,Ilduro,Mataró,41.53993,2.44189,Barcelona,Spain,Mixed leads,,,,,Lead,Undefined object,,,Roman Republic,-120,-90,,,,,,,X,,,,18.411,,15.625,,38.512,,0.837030217,,2.0805,,,,,,Sinner et al. 2020b: 131,
43,LEAD00902,1,Ildurlo,,Ilduro,Mataró,41.53993,2.44189,Barcelona,Spain,Cartagena-Mazarron,,37.65241,-0.99888,,Bronze,Coin / Token,,,Roman Republic,-90,-70,,,,,,,X,,,,18.672,,15.626,,38.826,,0.8369,,2.0795,,,,,,Sinner et al. 2020b: 131,
44,LEAD00903,1,Ildurlo,,Ilduro,Mataró,41.53993,2.44189,Barcelona,Spain,Cartagena-Mazarron,,37.65241,-0.99888,,Bronze,Coin / Token,,,Roman Republic,-130,-90,,,,,,,X,,,,18.709,,15.661,,38.958,,0.8371,,2.0823,,,,,,Sinner et al. 2020b: 131,
45,LEAD00904,1,Ildurlo,,Ilduro,Mataró,41.53993,2.44189,Barcelona,Spain,Cartagena-Mazarron,,37.65241,-0.99888,,Bronze,Coin / Token,,,Roman Republic,-130,-90,,,,,,,X,,,,18.674,,15.623,,38.79,,0.8366,,2.0773,,,,,,Sinner et al. 2020b: 131,
46,LEAD00905,1,Ildurlo,,Ilduro,Mataró,41.53993,2.44189,Barcelona,Spain,Cartagena-Mazarron,,37.65241,-0.99888,,Bronze,Coin / Token,,,Roman Republic,-130,-90,,,,,,,X,,,,18.648,,15.607,,38.801,,0.8369,,2.0808,,,,,,Sinner et al. 2020b: 131,
47,LEAD00906,1,Ildurlo,,Ilduro,Mataró,41.53993,2.44189,Barcelona,Spain,Cartagena-Mazarron,,37.65241,-0.99888,,Bronze,Coin / Token,,,Roman Republic,-130,-90,,,,,,,X,,,,18.664,,15.616,,38.815,,0.8367,,2.0797,,,,,,Sinner et al. 2020b: 131,
48,LEAD00907,1,Ildurlo,,Ilduro,Mataró,41.53993,2.44189,Barcelona,Spain,Cartagena-Mazarron,,37.65241,-0.99888,,Bronze,Coin / Token,,,Roman Republic,-130,-90,,,,,,,X,,,,18.68,,15.626,,38.825,,0.8365,,2.0785,,,,,,Sinner et al. 2020b: 131,
49,LEAD00908,1,Ildurlo,,Ilduro,Mataró,41.53993,2.44189,Barcelona,Spain,Cartagena-Mazarron,,37.65241,-0.99888,,Bronze,Coin / Token,,,Roman Republic,-130,-90,,,,,,,X,,,,18.658,,15.611,,39.789,,0.8367,,2.0791,,,,,,Sinner et al. 2020b: 131,
50,LEAD00909,1,Ildurlo,,Ilduro,Mataró,41.53993,2.44189,Barcelona,Spain,Cartagena-Mazarron,,37.65241,-0.99888,,Bronze,Coin / Token,,,Roman Republic,-130,-90,,,,,,,X,,,,18.698,,15.64,,38.84,,0.8366,,2.0776,,,,,,Sinner et al. 2020b: 131,
51,LEAD00910,1,Ildurlo,,Ilduro,Mataró,41.53993,2.44189,Barcelona,Spain,Cartagena-Mazarron,,37.65241,-0.99888,,Bronze,Coin / Token,,,Roman Republic,-130,-90,,,,,,,X,,,,18.662,,15.621,,38.854,,0.8371,,2.082,,,,,,Sinner et al. 2020b: 131,
52,LEAD00911,1,Ildurlo,,Ilduro,Mataró,41.53993,2.44189,Barcelona,Spain,Cartagena-Mazarron,,37.65241,-0.99888,,Bronze,Coin / Token,,,Roman Republic,-130,-90,,,,,,,X,,,,18.626,,15.597,,38.801,,0.8374,,2.0832,,,,,,Sinner et al. 2020b: 131,
53,LEAD00912,1,Ildurlo,,Ilduro,Mataró,41.53993,2.44189,Barcelona,Spain,Cartagena-Mazarron,,37.65241,-0.99888,,Bronze,Coin / Token,,,Roman Republic,-130,-90,,,,,,,X,,,,18.673,,15.621,,38.841,,0.8366,,2.08,,,,,,Sinner et al. 2020b: 131,
54,LEAD00913,1,Ildurlo,,Ilduro,Mataró,41.53993,2.44189,Barcelona,Spain,Cartagena-Mazarron,,37.65241,-0.99888,,Bronze,Coin / Token,,,Roman Republic,-130,-90,,,,,,,X,,,,,,,,,,,,,,,,,,Sinner et al. 2020b: 131,
P4,LEAD00914,1,,,,Carthage,36.85292,10.32733,Tunis Governatore,Tunisia,England / France,,,,,Lead,Tablet / Sheet,,,Roman Republic,,,-150,-150,,,,,X,,,,18.548,,,,,,0.8444,,2.0833,,,,,,Skaggs et al. 2012: 970-983,
P54,LEAD00915,1,,,,Carthage,36.85292,10.32733,Tunis Governatore,Tunisia,Vacra,,,,,Lead,Tablet / Sheet,,,Roman Republic,,,-150,-150,,,,,X,,,,18.541,,,,,,0.8449,,2.0836,,,,,,Skaggs et al. 2012: 970-983,
AUD259B,LEAD00916,1,,,,Carthage,36.85292,10.32733,Tunis Governatore,Tunisia,England / Spain,,,,,Lead,Tablet / Sheet,,,Roman Republic,,,-150,-150,,,,,X,,,,18.479,,,,,,0.8472,,2.0892,,,,,,Skaggs et al. 2012: 970-983,
90.3-260,LEAD00917,1,,,,Carthage,36.85292,10.32733,Tunis Governatore,Tunisia,England / Spain,,,,,Lead,Tablet / Sheet,,,Roman Republic,,,-150,-150,,,,,X,,,,18.4,,,,,,0.8497,,2.0949,,,,,,Skaggs et al. 2012: 970-983,
AUD218,LEAD00918,1,,,,Carthage,36.85292,10.32733,Tunis Governatore,Tunisia,Tunisia,Jebel Hamra,36.61771,8.81904,,Lead,Tablet / Sheet,,,Roman Republic,,,-150,-150,,,,,X,,,,18.806,,,,,,0.8329,,2.0691,,,,,,Skaggs et al. 2012: 970-983,
AUD227,LEAD00919,1,,,,Carthage,36.85292,10.32733,Tunis Governatore,Tunisia,Tunisia,Pepperino,,,,Lead,Tablet / Sheet,Curse,,Roman Republic,,,-150,-150,,,,,X,,,,18.823,,,,,,0.8356,,2.0725,,,,,,Skaggs et al. 2012: 970-983,
AUD239,LEAD00920,1,,,,Carthage,36.85292,10.32733,Tunis Governatore,Tunisia,Tunisia,Boujabeur,36.182222,8.714722,,Lead,Tablet / Sheet,Curse,,Roman Republic,,,-150,-150,,,,,X,,,,18.749,,,,,,0.8355,,2.068,,,,,,Skaggs et al. 2012: 970-983,
AUD249,LEAD00921,1,,,,Carthage,36.85292,10.32733,Tunis Governatore,Tunisia,Tunisia,Djebel Sekarna,35.74738,9.09729,,Lead,Tablet / Sheet,Curse,,Roman Republic,,,-150,-150,,,,,X,,,,18.777,,,,,,0.8351,,2.0705,,,,,,Skaggs et al. 2012: 970-983,
AUD255,LEAD00922,1,,,,Carthage,36.85292,10.32733,Tunis Governatore,Tunisia,Tunisia,Kef Ettout,36.9,9.11667,,Lead,Tablet / Sheet,Curse,,Roman Republic,,,-150,-150,,,,,X,,,,18.805,,,,,,0.8332,,2.0665,,,,,,Skaggs et al. 2012: 970-983,
P1,LEAD00923,1,,,,Carthage,36.85292,10.32733,Tunis Governatore,Tunisia,Tunisia,Pepperino,,,,Lead,Tablet / Sheet,Curse,,Roman Republic,,,-150,-150,,,,,X,,,,18.825,,,,,,0.83,,2.0727,,,,,,Skaggs et al. 2012: 970-983,
P2,LEAD00924,1,,,,Carthage,36.85292,10.32733,Tunis Governatore,Tunisia,Tunisia,Ajred,,,,Lead,Tablet / Sheet,Curse,,Roman Republic,,,-150,-150,,,,,X,,,,18.703,,,,,,0.8371,,2.0726,,,,,,Skaggs et al. 2012: 970-983,
P6,LEAD00925,1,,,,Carthage,36.85292,10.32733,Tunis Governatore,Tunisia,Tunisia,Bou khil,,,,Lead,Tablet / Sheet,Curse,,Roman Republic,,,-150,-150,,,,,X,,,,18.774,,,,,,0.8358,,2.0692,,,,,,Skaggs et al. 2012: 970-983,
P10,LEAD00926,1,,,,Carthage,36.85292,10.32733,Tunis Governatore,Tunisia,Tunisia,Djebel Sekarna,35.74738,9.09729,,Lead,Tablet / Sheet,Curse,,Roman Republic,,,-150,-150,,,,,X,,,,18.742,,,,,,0.8393,,2.0679,,,,,,Skaggs et al. 2012: 970-983,
P12,LEAD00927,1,,,,Carthage,36.85292,10.32733,Tunis Governatore,Tunisia,Tunisia,Jebel Hamra,36.61771,8.81904,,Lead,Tablet / Sheet,Curse,,Roman Republic,,,-150,-150,,,,,X,,,,18.713,,,,,,0.8356,,2.0874,,,,,,Skaggs et al. 2012: 970-983,
P36,LEAD00928,1,,,,Carthage,36.85292,10.32733,Tunis Governatore,Tunisia,Tunisia,Djebel Sekarna,35.74738,9.09729,,Lead,Tablet / Sheet,Curse,,Roman Republic,,,-150,-150,,,,,X,,,,18.768,,,,,,0.8353,,2.0689,,,,,,Skaggs et al. 2012: 970-983,
P64,LEAD00929,1,,,,Carthage,36.85292,10.32733,Tunis Governatore,Tunisia,Tunisia,Hammam Zriba,,,,Lead,Tablet / Sheet,Curse,,Roman Republic,,,-150,-150,,,,,X,,,,18.834,,,,,,0.8349,,2.0733,,,,,,Skaggs et al. 2012: 970-983,
P76,LEAD00930,1,,,,Carthage,36.85292,10.32733,Tunis Governatore,Tunisia,Tunisia,Jebel Hamra,36.61771,8.81904,,Lead,Tablet / Sheet,Curse,,Roman Republic,,,-150,-150,,,,,X,,,,18.628,,,,,,0.8403,,2.0771,,,,,,Skaggs et al. 2012: 970-983,
B1,LEAD00931,1,,,,Cordova area,37.884507,-4.779568,Andalusia,Spain,Cartagena-Mazarron,,37.65241,-0.99888,,Lead,Coin / Token,,,Roman Republic,-150,-50,-150,-30,,,,,,X,,,18.669897,,15.622358,,38.814682,,0.836793474,,2.079076,,,,,,Stannard et al. 2019:123-171,
B2,LEAD00932,1,,,,Cordova area,37.884507,-4.779568,Andalusia,Spain,Cartagena-Mazarron,,37.65241,-0.99888,,Lead,Coin / Token,,,Roman Republic,-150,-50,-150,-30,,,,,,X,,,18.69012,,15.637703,,38.834694,,0.836680054,,2.077779,,,,,,Stannard et al. 2019:123-171,
B3,LEAD00933,1,,,,Cordova area,37.884507,-4.779568,Andalusia,Spain,Cartagena-Mazarron,,37.65241,-0.99888,,Lead,Coin / Token,,,Roman Republic,-150,-50,-150,-30,,,,,,X,,,18.325137,,15.574247,,38.343619,,0.849880507,,2.092419,,,,,,Stannard et al. 2019:123-171,
B4,LEAD00934,1,,,,Cordova area,37.884507,-4.779568,Andalusia,Spain,Cartagena-Mazarron,,37.65241,-0.99888,,Lead,Coin / Token,,,Roman Republic,-150,-50,-150,-30,,,,,,X,,,18.470149,,15.612207,,38.56299,,0.845260666,,2.087898,,,,,,Stannard et al. 2019:123-171,
B5,LEAD00935,1,,,,Cordova area,37.884507,-4.779568,Andalusia,Spain,Cartagena-Mazarron,,37.65241,-0.99888,,Lead,Coin / Token,,,Roman Republic,-150,-50,-150,-30,,,,,,X,,,18.303602,,15.598207,,38.365747,,0.852194529,,2.096021,,,,,,Stannard et al. 2019:123-171,
B6,LEAD00936,1,,,,Cordova area,37.884507,-4.779568,Andalusia,Spain,Cartagena-Mazarron,,37.65241,-0.99888,,Lead,Coin / Token,,,Roman Republic,-150,-50,-150,-30,,,,,,X,,,18.567,,15.613082,,38.662548,,0.84092266,,2.082411,,,,,,Stannard et al. 2019:123-171,
B7,LEAD00937,1,,,,Cordova area,37.884507,-4.779568,Andalusia,Spain,Cartagena-Mazarron,,37.65241,-0.99888,,Lead,Coin / Token,,,Roman Republic,-150,-50,-150,-30,,,,,,X,,,18.651,,15.612913,,38.813269,,0.837102387,,2.081137,,,,,,Stannard et al. 2019:123-171,
B8,LEAD00938,1,,,,Cordova area,37.884507,-4.779568,Andalusia,Spain,Cartagena-Mazarron,,37.65241,-0.99888,,Lead,Coin / Token,,,Roman Republic,-150,-50,-150,-30,,,,,,X,,,18.638,,15.598294,,38.780315,,0.836869,,2.080598,,,,,,Stannard et al. 2019:123-171,
B9,LEAD00939,1,,,,Cordova area,37.884507,-4.779568,Andalusia,Spain,Cartagena-Mazarron,,37.65241,-0.99888,,Lead,Coin / Token,,,Roman Republic,-150,-50,-150,-30,,,,,,X,,,18.441126,,15.611201,,38.552376,,0.846546,,2.090595,,,,,,Stannard et al. 2019:123-171,
