Repository: mona2711/Data

File: abc.csv (part 7 of 9)
Ref. no.,MedConTaCCt_ref,no_of_artifacts,Archaeological excavation,Interpretation of the context,Site,GEO1: town/city/site,GEOCoordinates1,GEOCoordinates2,GEO2_province_region,GEO3_Country,Mining_District,Mine/outcrop,OutcropCoordinates1,OutcropCoordinates2,Main ore,Material,Type_of_object,Typology,Stamps/seals/marks,Period,Chron_production_1,Chron_production_2,Chron_arch_context_1,Chron_arch_context_2,XRF,XRD,RX-EDS,ID-TIMS,TIMS,ICP-MS,LA-ICP-MS,MC-ICP-MS,206Pb/204Pb,SD/ERROR,207Pb/204Pb,SD/ERROR1,208Pb/204Pb,SD/ERROR2,207Pb/206Pb,SD/ERROR3,208Pb/206Pb,SD/ERROR4,tmod,mu12,kappa12,Lab. Analysis,Reference archaeometric publication,Observations
B10,LEAD00940,1,,,,Cordova area,37.884507,-4.779568,Andalusia,Spain,Cartagena-Mazarron,,37.65241,-0.99888,,Lead,Coin / Token,,,Roman Republic,-150,-50,-150,-30,,,,,,X,,,18.402408,,15.604331,,38.520946,,0.847933,,2.093241,,,,,,Stannard et al. 2019:123-171,
B11,LEAD00941,1,,,,Cordova area,37.884507,-4.779568,Andalusia,Spain,Cartagena-Mazarron,,37.65241,-0.99888,,Lead,Coin / Token,,,Roman Republic,-150,-50,-150,-30,,,,,,X,,,18.23029,,15.576088,,38.248134,,0.854429,,2.09801,,,,,,Stannard et al. 2019:123-171,
B12,LEAD00942,1,,,,Cordova area,37.884507,-4.779568,Andalusia,Spain,Cartagena-Mazarron,,37.65241,-0.99888,,Lead,Coin / Token,,,Roman Republic,-150,-50,-150,-30,,,,,,X,,,18.695229,,15.651508,,38.904455,,0.837184,,0.080968,,,,,,Stannard et al. 2019:123-171,
M1,LEAD00943,1,,,,Minturnae,41.25569,13.74069,Latina,Italy,Cartagena-Mazarron,,37.65241,-0.99888,,Lead,Coin / Token,,,Roman Republic,-150,-50,-150,-30,,,,,,X,,,18.679697,,15.632933,,38.573761,,0.836868,,2.065228,,,,,,Stannard et al. 2019:123-171,
M2,LEAD00944,1,,,,Minturnae,41.25569,13.74069,Latina,Italy,Cartagena-Mazarron,,37.65241,-0.99888,,Lead,Coin / Token,,,Roman Republic,-150,-50,-150,-30,,,,,,X,,,18.667209,,15.634777,,38.759468,,0.837531,,2.07637,,,,,,Stannard et al. 2019:123-171,
M3,LEAD00945,1,,,,Minturnae,41.25569,13.74069,Latina,Italy,Cartagena-Mazarron,,37.65241,-0.99888,,Lead,Coin / Token,,,Roman Republic,-150,-50,-150,-30,,,,,,X,,,18.642803,,15.641144,,38.779163,,0.838978,,2.080069,,,,,,Stannard et al. 2019:123-171,
M4,LEAD00946,1,,,,Minturnae,41.25569,13.74069,Latina,Italy,Cartagena-Mazarron,,37.65241,-0.99888,,Lead,Coin / Token,,,Roman Republic,-150,-50,-150,-30,,,,,,X,,,18.677442,,15.628149,,38.818199,,0.836735,,2.078318,,,,,,Stannard et al. 2019:123-171,
M5,LEAD00947,1,,,,Minturnae,41.25569,13.74069,Latina,Italy,Cartagena-Mazarron,,37.65241,-0.99888,,Lead,Coin / Token,,,Roman Republic,-150,-50,-150,-30,,,,,,X,,,18.704537,,15.664068,,38.98725,,0.837435,,2.08421,,,,,,Stannard et al. 2019:123-171,
M6,LEAD00948,1,,,,Minturnae,41.25569,13.74069,Latina,Italy,Cartagena-Mazarron,,37.65241,-0.99888,,Lead,Coin / Token,,,Roman Republic,-150,-50,-150,-30,,,,,,X,,,18.67383,,15.612293,,38.747664,,0.83607,,2.074785,,,,,,Stannard et al. 2019:123-171,
M7,LEAD00949,1,,,,Minturnae,41.25569,13.74069,Latina,Italy,Cartagena-Mazarron,,37.65241,-0.99888,,Lead,Coin / Token,,,Roman Republic,-150,-50,-150,-30,,,,,,X,,,18.692474,,15.591951,,38.727664,,0.502882,,2.071807,,,,,,Stannard et al. 2019:123-171,
M8,LEAD00950,1,,,,Minturnae,41.25569,13.74069,Latina,Italy,Cartagena-Mazarron,,37.65241,-0.99888,,Lead,Coin / Token,,,Roman Republic,-150,-50,-150,-30,,,,,,X,,,18.637812,,15.617799,,38.702911,,0.837993,,2.07671,,,,,,Stannard et al. 2019:123-171,
M9,LEAD00951,1,,,,Minturnae,41.25569,13.74069,Latina,Italy,Cartagena-Mazarron,,37.65241,-0.99888,,Lead,Coin / Token,,,Roman Republic,-150,-50,-150,-30,,,,,,X,,,18.705165,,15.642336,,38.748142,,0.836303,,2.071607,,,,,,Stannard et al. 2019:123-171,
M10,LEAD00952,1,,,,Minturnae,41.25569,13.74069,Latina,Italy,Cartagena-Mazarron,,37.65241,-0.99888,,Lead,Coin / Token,,,Roman Republic,-150,-50,-150,-30,,,,,,X,,,18.7469595,,15.637385,,38.776803,,0.834096,,2.068435,,,,,,Stannard et al. 2019:123-171,
M11,LEAD00953,1,,,,Minturnae,41.25569,13.74069,Latina,Italy,Cartagena-Mazarron,,37.65241,-0.99888,,Lead,Coin / Token,,,Roman Republic,-150,-50,-150,-30,,,,,,X,,,18.552756,,15.61389,,38.726377,,0.84159,,2.08726,,,,,,Stannard et al. 2019:123-171,
M12,LEAD00954,1,,,,Minturnae,41.25569,13.74069,Latina,Italy,Cartagena-Mazarron,,37.65241,-0.99888,,Lead,Coin / Token,,,Roman Republic,-150,-50,-150,-30,,,,,,X,,,18.666968,,15.614288,,38.732031,,0.836473,,2.074979,,,,,,Stannard et al. 2019:123-171,
M13,LEAD00955,1,,,,Minturnae,41.25569,13.74069,Latina,Italy,Cartagena-Mazarron,,37.65241,-0.99888,,Lead,Coin / Token,,,Roman Republic,-150,-50,-150,-30,,,,,,X,,,18.476256,,15.627646,,38.496508,,0.845828,,2.08358,,,,,,Stannard et al. 2019:123-171,
M14,LEAD00956,1,,,,Minturnae,41.25569,13.74069,Latina,Italy,,,,,,Lead,Coin / Token,,,Roman Republic,-150,-50,-150,-30,,,,,,X,,,18.658014,,15.619204,,38.788959,,0.83715,,2.078936,,,,,,Stannard et al. 2019:123-171,
CL79/Tl/77,LEAD00957,1,Corta Lago,,Corta Lago,Rio Tinto,37.68973,-6.59376,Huelva,Spain,Mixed leads,,,,,Litharge,Archaeological litharge,,,Phoenician,,,-200,-100,,,,,X,,,,18.204,,15.626,,38.378,,0.8584,,2.1082,,363,9.05,0.84,"National Bureau of Standards, USA",Stos-Gale 2001: 53-76,
CL79/Tl/22,LEAD00958,1,Corta Lago,,Corta Lago,Rio Tinto,37.68973,-6.59376,Huelva,Spain,Mixed leads,,,,,Litharge,Archaeological litharge,,,Phoenician,,,-200,-100,,,,,X,,,,18.362,,15.711,,38.652,,0.8556,,2.105,,403,9.26,0.84,"Isotrace, Univ. Oxford (United Kingdom)",Stos-Gale 2001: 53-76,
CL79/T2/21,LEAD00959,1,Corta Lago,,Corta Lago,Rio Tinto,37.68973,-6.59376,Huelva,Spain,Mixed leads,,,,,Litharge,Archaeological litharge,,,Phoenician,,,-200,-100,,,,,X,,,,18.393,,15.682,,38.622,,0.8526,,2.0998,,328,9.28,0.84,"Isotrace, Univ. Oxford (United Kingdom)",Stos-Gale 2001: 53-76,
CL79/T2/23,LEAD00960,1,Corta Lago,,Corta Lago,Rio Tinto,37.68973,-6.59376,Huelva,Spain,Mixed leads,,,,,Litharge,Archaeological litharge,,,Phoenician,,,-200,-100,,,,,X,,,,18.354,,15.683,,38.565,,0.8545,,2.1012,,358,9.24,0.84,"Isotrace, Univ. Oxford (United Kingdom)",Stos-Gale 2001: 53-76,
CL79/T2/17,LEAD00961,1,Corta Lago,,Corta Lago,Rio Tinto,37.68973,-6.59376,Huelva,Spain,Mixed leads,,,,,Litharge,Archaeological litharge,,,Phoenician,,,-200,-100,,,,,X,,,,18.367,,15.695,,38.609,,0.8545,,2.1021,,371,9.26,0.84,"Isotrace, Univ. Oxford (United Kingdom)",Stos-Gale 2001: 53-76,
CL79/T2/57,LEAD00962,1,Corta Lago,,Corta Lago,Rio Tinto,37.68973,-6.59376,Huelva,Spain,Mixed leads,,,,,Lead,Undefined object,,,Phoenician,,,-200,-100,,,,,X,,,,18.391,,15.734,,38.685,,0.8555,,2.1035,,424,9.3,0.84,"Isotrace, Univ. Oxford (United Kingdom)",Stos-Gale 2001: 53-76,
MR71,LEAD00963,1,Monte Romero,,Monte Romero,Huelva,37.26513,-6.94106,Huelva,Spain,Mixed leads,,,,,Lead,Undefined object,,,Bronze Age,,,,,,,,,X,,,,18.218,,15.626,,38.196,,0.8577,,2.0966,,352,9.07,0.83,"Isotrace, Univ. Oxford (United Kingdom)",Stos-Gale 2001: 53-76,
MR7g,LEAD00964,1,Monte Romero,,Monte Romero,Huelva,37.26513,-6.94106,Huelva,Spain,Mixed leads,,,,,Lead,Undefined object,,,Bronze Age,,,,,,,,,X,,,,18.22,,15.631,,38.211,,0.8579,,2.0972,,360,9.07,0.83,"Isotrace, Univ. Oxford (United Kingdom)",Stos-Gale 2001: 53-76,
MR7e,LEAD00965,1,Monte Romero,,Monte Romero,Huelva,37.26513,-6.94106,Huelva,Spain,Mixed leads,,,,,Lead,Undefined object,,,Bronze Age,,,,,,,,,X,,,,18.212,,15.626,,38.198,,0.858,,2.0974,,357,9.06,0.83,"Isotrace, Univ. Oxford (United Kingdom)",Stos-Gale 2001: 53-76,
MR129a,LEAD00966,1,Monte Romero,,Monte Romero,Huelva,37.26513,-6.94106,Huelva,Spain,Mixed leads,,,,,Lead,Copela,,,Bronze Age,,,,,,,,,X,,,,18.221,,15.632,,38.224,,0.8579,,2.0978,,361,9.07,0.84,"Isotrace, Univ. Oxford (United Kingdom)",Stos-Gale 2001: 53-76,
MR7Q,LEAD00967,1,Monte Romero,,Monte Romero,Huelva,37.26513,-6.94106,Huelva,Spain,Mixed leads,,,,,Lead,Undefined object,,,Bronze Age,,,,,,,,,X,,,,18.236,,15.643,,38.255,,0.8578,,2.0978,,371,9.09,0.84,"Isotrace, Univ. Oxford (United Kingdom)",Stos-Gale 2001: 53-76,
MR68h,LEAD00968,1,Monte Romero,,Monte Romero,Huelva,37.26513,-6.94106,Huelva,Spain,Mixed leads,,,,,Lead,Undefined object,,,Bronze Age,,,,,,,,,X,,,,18.224,,15.634,,38.23,,0.8579,,2.0978,,363,9.08,0.84,"Isotrace, Univ. Oxford (United Kingdom)",Stos-Gale 2001: 53-76,
MR68a,LEAD00969,1,Monte Romero,,Monte Romero,Huelva,37.26513,-6.94106,Huelva,Spain,Mixed leads,,,,,Lead,Undefined object,,,Bronze Age,,,,,,,,,X,,,,18.227,,15.637,,38.238,,0.8579,,2.0979,,366,9.08,0.84,"Isotrace, Univ. Oxford (United Kingdom)",Stos-Gale 2001: 53-76,
MR42,LEAD00970,1,Monte Romero,,Monte Romero,Huelva,37.26513,-6.94106,Huelva,Spain,Mixed leads,,,,,Lead,Undefined object,,,Bronze Age,,,,,,,,,X,,,,18.214,,15.629,,38.215,,0.8581,,2.0981,,361,9.06,0.84,"Isotrace, Univ. Oxford (United Kingdom)",Stos-Gale 2001: 53-76,
MR7h,LEAD00971,1,Monte Romero,,Monte Romero,Huelva,37.26513,-6.94106,Huelva,Spain,Mixed leads,,,,,Lead,Undefined object,,,Bronze Age,,,,,,,,,X,,,,18.225,,15.637,,38.24,,0.858,,2.0982,,368,9.08,0.84,"Isotrace, Univ. Oxford (United Kingdom)",Stos-Gale 2001: 53-76,
MR5,LEAD00972,1,Monte Romero,,Monte Romero,Huelva,37.26513,-6.94106,Huelva,Spain,Mixed leads,,,,,Lead,Copela,,,Bronze Age,,,,,,,,,X,,,,18.213,,15.629,,38.216,,0.8581,,2.0983,,362,9.06,0.84,"Isotrace, Univ. Oxford (United Kingdom)",Stos-Gale 2001: 53-76,
MR129c,LEAD00973,1,Monte Romero,,Monte Romero,Huelva,37.26513,-6.94106,Huelva,Spain,Mixed leads,,,,,Lead,Copela,,,Bronze Age,,,,,,,,,X,,,,18.226,,15.64,,38.249,,0.8581,,2.0986,,373,9.08,0.84,"Isotrace, Univ. Oxford (United Kingdom)",Stos-Gale 2001: 53-76,
MR71,LEAD00974,1,Monte Romero,,Monte Romero,Huelva,37.26513,-6.94106,Huelva,Spain,Mixed leads,,,,,Lead,Undefined object,,,Bronze Age,,,,,,,,,X,,,,18.202,,15.623,,38.201,,0.8583,,2.0987,,359,9.05,0.84,"Isotrace, Univ. Oxford (United Kingdom)",Stos-Gale 2001: 53-76,
MR7d,LEAD00975,1,Monte Romero,,Monte Romero,Huelva,37.26513,-6.94106,Huelva,Spain,Mixed leads,,,,,Lead,Undefined object,,,Bronze Age,,,,,,,,,X,,,,18.23,,15.643,,38.261,,0.8581,,2.0988,,375,9.09,0.84,"Isotrace, Univ. Oxford (United Kingdom)",Stos-Gale 2001: 53-76,
MR30a,LEAD00976,1,Monte Romero,,Monte Romero,Huelva,37.26513,-6.94106,Huelva,Spain,Mixed leads,,,,,Lead,Copela,,,Bronze Age,,,,,,,,,X,,,,18.231,,15.648,,38.267,,0.8583,,2.099,,384,9.09,0.84,"Isotrace, Univ. Oxford (United Kingdom)",Stos-Gale 2001: 53-76,
MR68b,LEAD00977,1,Monte Romero,,Monte Romero,Huelva,37.26513,-6.94106,Huelva,Spain,Mixed leads,,,,,Lead,Undefined object,,,Bronze Age,,,,,,,,,X,,,,18.221,,15.637,,38.246,,0.8582,,2.099,,371,9.08,0.84,"Isotrace, Univ. Oxford (United Kingdom)",Stos-Gale 2001: 53-76,
MR7m,LEAD00978,1,Monte Romero,,Monte Romero,Huelva,37.26513,-6.94106,Huelva,Spain,Mixed leads,,,,,Lead,Undefined object,,,Bronze Age,,,,,,,,,X,,,,18.239,,15.653,,38.285,,0.8582,,2.0991,,387,9.1,0.84,"Isotrace, Univ. Oxford (United Kingdom)",Stos-Gale 2001: 53-76,
MR123a,LEAD00979,1,Monte Romero,,Monte Romero,Huelva,37.26513,-6.94106,Huelva,Spain,Mixed leads,,,,,Lead,Undefined object,,,Bronze Age,,,,,,,,,X,,,,18.23,,15.647,,38.267,,0.8583,,2.0991,,383,9.09,0.84,"Isotrace, Univ. Oxford (United Kingdom)",Stos-Gale 2001: 53-76,
MR7k,LEAD00980,1,Monte Romero,,Monte Romero,Huelva,37.26513,-6.94106,Huelva,Spain,Mixed leads,,,,,Lead,Undefined object,,,Bronze Age,,,,,,,,,X,,,,18.23,,15.647,,38.268,,0.8583,,2.0992,,383,9.09,0.84,"Isotrace, Univ. Oxford (United Kingdom)",Stos-Gale 2001: 53-76,
MR30b,LEAD00981,1,Monte Romero,,Monte Romero,Huelva,37.26513,-6.94106,Huelva,Spain,Mixed leads,,,,,Lead,Copela,,,Bronze Age,,,,,,,,,X,,,,18.23,,15.649,,38.276,,0.8584,,2.0996,,386,9.09,0.84,"Isotrace, Univ. Oxford (United Kingdom)",Stos-Gale 2001: 53-76,
MR129b,LEAD00982,1,Monte Romero,,Monte Romero,Huelva,37.26513,-6.94106,Huelva,Spain,Mixed leads,,,,,Lead,Copela,,,Bronze Age,,,,,,,,,X,,,,18.23,,15.65,,38.279,,0.8585,,2.0998,,388,9.09,0.84,"Isotrace, Univ. Oxford (United Kingdom)",Stos-Gale 2001: 53-76,
MR7n,LEAD00983,1,Monte Romero,,Monte Romero,Huelva,37.26513,-6.94106,Huelva,Spain,Mixed leads,,,,,Lead,Undefined object,,,Bronze Age,,,,,,,,,X,,,,18.252,,15.668,,38.331,,0.8584,,2.1001,,405,9.12,0.84,"Isotrace, Univ. Oxford (United Kingdom)",Stos-Gale 2001: 53-76,
MR7L,LEAD00984,1,Monte Romero,,Monte Romero,Huelva,37.26513,-6.94106,Huelva,Spain,Mixed leads,,,,,Lead,Undefined object,,,Bronze Age,,,,,,,,,X,,,,18.249,,15.665,,38.332,,0.8584,,2.1005,,402,9.12,0.84,"Isotrace, Univ. Oxford (United Kingdom)",Stos-Gale 2001: 53-76,
MR68c,LEAD00985,1,Monte Romero,,Monte Romero,Huelva,37.26513,-6.94106,Huelva,Spain,Mixed leads,,,,,Lead,Undefined object,,,Bronze Age,,,,,,,,,X,,,,18.229,,15.653,,38.292,,0.8587,,2.1006,,395,9.09,0.84,"Isotrace, Univ. Oxford (United Kingdom)",Stos-Gale 2001: 53-76,
MR68e,LEAD00986,1,Monte Romero,,Monte Romero,Huelva,37.26513,-6.94106,Huelva,Spain,Mixed leads,,,,,Lead,Undefined object,,,Bronze Age,,,,,,,,,X,,,,18.241,,15.662,,38.323,,0.8586,,2.1009,,402,9.11,0.84,"Isotrace, Univ. Oxford (United Kingdom)",Stos-Gale 2001: 53-76,
MR7f,LEAD00987,1,Monte Romero,,Monte Romero,Huelva,37.26513,-6.94106,Huelva,Spain,Mixed leads,,,,,Lead,Undefined object,,,Bronze Age,,,,,,,,,X,,,,18.254,,15.675,,38.352,,0.8587,,2.101,,417,9.13,0.84,"Isotrace, Univ. Oxford (United Kingdom)",Stos-Gale 2001: 53-76,
MR7a,LEAD00988,1,Monte Romero,,Monte Romero,Huelva,37.26513,-6.94106,Huelva,Spain,Mixed leads,,,,,Lead,Undefined object,,,Bronze Age,,,,,,,,,X,,,,18.244,,15.664,,38.332,,0.8586,,2.1011,,404,9.11,0.84,Ibercron,Stos-Gale 2001: 53-76,
MR7c,LEAD00989,1,Monte Romero,,Monte Romero,Huelva,37.26513,-6.94106,Huelva,Spain,Mixed leads,,,,,Lead,Undefined object,,,Bronze Age,,,,,,,,,X,,,,18.251,,15.67,,38.347,,0.8586,,2.1011,,410,9.12,0.84,Ibercron,Stos-Gale 2001: 53-76,
MR68g,LEAD00990,1,Monte Romero,,Monte Romero,Huelva,37.26513,-6.94106,Huelva,Spain,Mixed leads,,,,,Lead,Undefined object,,,Bronze Age,,,,,,,,,X,,,,18.244,,15.668,,38.34,,0.8588,,2.1015,,411,9.11,0.84,Ibercron,Stos-Gale 2001: 53-76,
MR7o,LEAD00991,1,Monte Romero,,Monte Romero,Huelva,37.26513,-6.94106,Huelva,Spain,Mixed leads,,,,,Lead,Undefined object,,,Bronze Age,,,,,,,,,X,,,,18.264,,15.685,,38.391,,0.8588,,2.102,,428,9.14,0.84,Ibercron,Stos-Gale 2001: 53-76,
MR68d,LEAD00992,1,Monte Romero,,Monte Romero,Huelva,37.26513,-6.94106,Huelva,Spain,Mixed leads,,,,,Lead,Undefined object,,,Bronze Age,,,,,,,,,X,,,,18.248,,15.673,,38.357,,0.8589,,2.102,,417,9.12,0.84,Ibercron,Stos-Gale 2001: 53-76,
MR68f,LEAD00993,1,Monte Romero,,Monte Romero,Huelva,37.26513,-6.94106,Huelva,Spain,Mixed leads,,,,,Lead,Undefined object,,,Bronze Age,,,,,,,,,X,,,,18.254,,15.677,,38.372,,0.8588,,2.1021,,420,9.13,0.84,Ibercron,Stos-Gale 2001: 53-76,
MR7b,LEAD00994,1,Monte Romero,,Monte Romero,Huelva,37.26513,-6.94106,Huelva,Spain,Mixed leads,,,,,Lead,Undefined object,,,Bronze Age,,,,,,,,,X,,,,18.269,,15.693,,38.412,,0.859,,2.1026,,438,9.15,0.84,Ibercron,Stos-Gale 2001: 53-76,
MR7p,LEAD00995,1,Monte Romero,,Monte Romero,Huelva,37.26513,-6.94106,Huelva,Spain,Mixed leads,,,,,Lead,Undefined object,,,Bronze Age,,,,,,,,,X,,,,18.268,,15.692,,38.418,,0.859,,2.103,,437,9.15,0.84,Ibercron,Stos-Gale 2001: 53-76,
MR7j,LEAD00996,1,Monte Romero,,Monte Romero,Huelva,37.26513,-6.94106,Huelva,Spain,Mixed leads,,,,,Lead,Undefined object,,,Bronze Age,,,,,,,,,X,,,,18.27,,15.696,,38.429,,0.8591,,2.1034,,443,9.15,0.84,Ibercron,Stos-Gale 2001: 53-76,
RT26A/83,LEAD00997,1,Rio Tinto,,Rio Tinto Mines,Huelva,37.69457,-6.59355,Huelva,Spain,Mixed leads,,,,,Litharge,Archaeological litharge,,,Bronze Age,,,,,,,,,X,,,,18.73,,16.119,,39.275,,0.8606,,2.0969,,812,9.83,0.86,Ibercron,Stos-Gale 2001: 53-76,
RT26A/83-R,LEAD00998,1,Rio Tinto,,Rio Tinto Mines,Huelva,37.69457,-6.59355,Huelva,Spain,Mixed leads,,,,,Litharge,Archaeological litharge,,,Bronze Age,,,,,,,,,X,,,,18.21,,15.639,,38.248,,0.8588,,2.1004,,383,9.06,0.84,Ibercron,Stos-Gale 2001: 53-76,
RT4/40,LEAD00999,1,Rio Tinto,,Rio Tinto Mines,Huelva,37.69457,-6.59355,Huelva,Spain,Mixed leads,,,,,Lead,Undefined object,,,Bronze Age,,,,,,,,,X,,,,18.254,,15.667,,38.52,,0.8583,,2.1102,,402,9.12,0.84,Ibercron,Stos-Gale 2001: 53-76,
H-8,LEAD01000,1,"Nubloch, Gewann",,,"Nubloch, Gewann",,,,Germany,Wiesloch,,49.294167,8.698333,,Lead,Pipe,,,Roman,,,,,,,,,,,,,18.594,,15.634,,38.623,,0.8408,,2.0772,,,,,,Strobele et al. 2015: 465,
D-99/1,LEAD01001,1,"Wiesloch, Dornmuhle",,"Wiesloch, Dornmuhle",Wiesloch,48.97637,10.87138,Karlsruhe,Germany,Wiesloch,,49.294167,8.698333,,Lead,Undefined object,,,Roman,,,,,,,,,,,,,18.729,,15.655,,38.831,,0.83586,,2.0733,,,,,,Strobele et al. 2015: 465,
D-99/2,LEAD01002,1,"Wiesloch, Dornmuhle",,"Wiesloch, Dornmuhle",Wiesloch,48.97637,10.87138,Karlsruhe,Germany,Wiesloch,,49.294167,8.698333,,Lead,Undefined object,,,Roman,,,,,,,,,,,,,18.711,,15.628,,38.733,,0.83523,,2.0701,,,,,,Strobele et al. 2015: 465,
D-99/3,LEAD01003,1,"Wiesloch, Dornmuhle",,"Wiesloch, Dornmuhle",Wiesloch,48.97637,10.87138,Karlsruhe,Germany,Wiesloch,,49.294167,8.698333,,Lead,Slag / Melting waste,,,Roman,,,,,,,,,,,,,18.718,,15.637,,38.762,,0.8354,,2.0708,,,,,,Strobele et al. 2015: 465,
D-99/4,LEAD01004,1,"Wiesloch, Dornmuhle",,"Wiesloch, Dornmuhle",Wiesloch,48.97637,10.87138,Karlsruhe,Germany,Wiesloch,,49.294167,8.698333,,Lead,Undefined object,,,Roman,,,,,,,,,,,,,18.712,,15.626,,38.725,,0.83508,,2.0695,,,,,,Strobele et al. 2015: 465,
D-99/7,LEAD01005,1,"Wiesloch, Dornmuhle",,"Wiesloch, Dornmuhle",Wiesloch,48.97637,10.87138,Karlsruhe,Germany,Wiesloch,,49.294167,8.698333,,Lead,Tablet / Sheet,,,Roman,,,,,,,,,,,,,18.711,,15.625,,38.721,,0.83507,,2.0694,,,,,,Strobele et al. 2015: 465,
SM1.18.4246,LEAD01006,1,,Wreck,Saintes-Maries-de-la-Mer ,Saintes-Maries-de-la-Mer ,43.45573,4.41744,Arles,France,Uncertain,,,,,Lead,Ingot,,âIMP. CAESâ,Roman,0,100,,,,,,,X,,,,18.409,,15.63,,38.405,,0.849040584,,2.0862,,,,,,Trincherini et al. 2001: 393-406,
SM1.20.4248,LEAD01007,1,,Wreck,Saintes-Maries-de-la-Mer ,Saintes-Maries-de-la-Mer ,43.45573,4.41744,Arles,France,Uncertain,,,,,Lead,Ingot,,âIMP. CAESâ,Roman,0,100,,,,,,,X,,,,18.36,,15.603,,38.299,,0.849834282,,2.0861,,,,,,Trincherini et al. 2001: 393-406,
SM1.35.4263,LEAD01008,1,,Wreck,Saintes-Maries-de-la-Mer ,Saintes-Maries-de-la-Mer ,43.45573,4.41744,Arles,France,Uncertain,,,,,Lead,Ingot,,âIMP. CAESâ,Roman,0,100,,,,,,,X,,,,18.383,,15.608,,38.336,,0.849040584,,2.0854,,,,,,Trincherini et al. 2001: 393-406,
SM1.39.4267,LEAD01009,1,,Wreck,Saintes-Maries-de-la-Mer ,Saintes-Maries-de-la-Mer ,43.45573,4.41744,Arles,France,Uncertain,,,,,Lead,Ingot,,âIMP. CAESâ,Roman,0,100,,,,,,,X,,,,18.43,,15.668,,38.459,,0.850051003,,2.0867,,,,,,Trincherini et al. 2001: 393-406,
SM1.42.4270,LEAD01010,1,,Wreck,Saintes-Maries-de-la-Mer ,Saintes-Maries-de-la-Mer ,43.45573,4.41744,Arles,France,Uncertain,,,,,Lead,Ingot,,âIMP. CAESâ,Roman,0,100,,,,,,,X,,,,18.402,,15.624,,38.413,,0.849040584,,2.0874,,,,,,Trincherini et al. 2001: 393-406,
SM1.54.4282,LEAD01011,1,,Wreck,Saintes-Maries-de-la-Mer ,Saintes-Maries-de-la-Mer ,43.45573,4.41744,Arles,France,Uncertain,,,,,Lead,Ingot,,âIMP. CAESâ,Roman,0,100,,,,,,,X,,,,18.402,,15.631,,38.422,,0.849401172,,2.0879,,,,,,Trincherini et al. 2001: 393-406,
SM1.94.4322,LEAD01012,1,,Wreck,Saintes-Maries-de-la-Mer ,Saintes-Maries-de-la-Mer ,43.45573,4.41744,Arles,France,Uncertain,,,,,Lead,Ingot,,âIMP. CAESâ,Roman,0,100,,,,,,,X,,,,18.369,,15.612,,38.332,,0.84990651,,2.0868,,,,,"Joint Research Centre, Ispra (Italy)",Trincherini et al. 2001: 393-406,
12988,LEAD01013,1,,Wreck,Cabrera 5 ,Cabrera,39.14059,2.94102,Mallorca,Spain,Sierra Morena ,,38.366667,-3.833333,,Lead,Ingot,,âIMP. CAESâ,Roman,0,100,,,,,,,X,,,,18.234,,15.616,,38.368,,0.856164384,,2.104,,,,,"Joint Research Centre, Ispra (Italy)",Trincherini et al. 2001: 393-406,
12818,LEAD01014,1,,Wreck,Cabrera 5 ,Cabrera,39.14059,2.94102,Mallorca,Spain,Sierra Morena ,,38.366667,-3.833333,,Lead,Ingot,,âIMP. CAESâ,Roman,0,100,,,,,,,X,,,,18.226,,15.606,,38.33,,0.856164384,,2.103,,,,,"Joint Research Centre, Ispra (Italy)",Trincherini et al. 2001: 393-406,
12982,LEAD01015,1,,Wreck,Cabrera 5 ,Cabrera,39.14059,2.94102,Mallorca,Spain,Sierra Morena ,,38.366667,-3.833333,,Lead,Ingot,,âIMP. CAESâ,Roman,0,100,,,,,,,X,,,,18.188,,15.601,,38.312,,0.857632933,,2.107,,,,,"Joint Research Centre, Ispra (Italy)",Trincherini et al. 2001: 393-406,
12812,LEAD01016,1,,Wreck,Cabrera 5 ,Cabrera,39.14059,2.94102,Mallorca,Spain,Sierra Morena ,,38.366667,-3.833333,,Lead,Ingot,,âIMP. CAESâ,Roman,0,100,,,,,,,X,,,,18.208,,15.595,,38.289,,0.856164384,,2.103,,,,,"Joint Research Centre, Ispra (Italy)",Trincherini et al. 2001: 393-406,
12827,LEAD01017,1,,Wreck,Cabrera 5 ,Cabrera,39.14059,2.94102,Mallorca,Spain,Sierra Morena ,,38.366667,-3.833333,,Lead,Ingot,,âIMP. CAESâ,Roman,0,100,,,,,,,X,,,,18.206,,15.603,,38.313,,0.857632933,,2.104,,,,,"Joint Research Centre, Ispra (Italy)",Trincherini et al. 2001: 393-406,
12813,LEAD01018,1,,Wreck,Cabrera 5 ,Cabrera,39.14059,2.94102,Mallorca,Spain,Sierra Morena ,,38.366667,-3.833333,,Lead,Ingot,,âIMP. CAESâ,Roman,0,100,,,,,,,X,,,,18.235,,15.613,,38.336,,0.856164384,,2.102,,,,,"Joint Research Centre, Ispra (Italy)",Trincherini et al. 2001: 393-406,
12994,LEAD01019,1,,Wreck,Cabrera 5 ,Cabrera,39.14059,2.94102,Mallorca,Spain,Sierra Morena ,,38.366667,-3.833333,,Lead,Ingot,,âIMP. CAESâ,Roman,0,100,,,,,,,X,,,,18.254,,15.611,,38.335,,0.855431993,,2.1,,,,,"Joint Research Centre, Ispra (Italy)",Trincherini et al. 2001: 393-406,
12824,LEAD01020,1,,Wreck,Cabrera 5 ,Cabrera,39.14059,2.94102,Mallorca,Spain,Sierra Morena ,,38.366667,-3.833333,,Lead,Ingot,,âIMP. CAESâ,Roman,0,100,,,,,,,X,,,,18.223,,15.608,,38.337,,0.856164384,,2.104,,,,,"Joint Research Centre, Ispra (Italy)",Trincherini et al. 2001: 393-406,
12999,LEAD01021,1,,Wreck,Cabrera 5 ,Cabrera,39.14059,2.94102,Mallorca,Spain,Sierra Morena ,,38.366667,-3.833333,,Lead,Ingot,,âIMP. CAESâ,Roman,0,100,,,,,,,X,,,,18.213,,15.617,,38.368,,0.857632933,,2.107,,,,,"Joint Research Centre, Ispra (Italy)",Trincherini et al. 2001: 393-406,
12822,LEAD01022,1,,Wreck,Cabrera 5 ,Cabrera,39.14059,2.94102,Mallorca,Spain,Sierra Morena ,,38.366667,-3.833333,,Lead,Ingot,,âIMP. CAESâ,Roman,0,100,,,,,,,X,,,,18.194,,15.612,,38.341,,0.857632933,,2.108,,,,,"Joint Research Centre, Ispra (Italy)",Trincherini et al. 2001: 393-406,
12981,LEAD01023,1,,Wreck,Cabrera 5 ,Cabrera,39.14059,2.94102,Mallorca,Spain,Sierra Morena ,,38.366667,-3.833333,,Lead,Ingot,,âIMP. CAESâ,Roman,0,100,,,,,,,X,,,,18.242,,15.631,,38.428,,0.856898029,,2.107,,,,,"Joint Research Centre, Ispra (Italy)",Trincherini et al. 2001: 393-406,
0/1111,LEAD01024,1,,Wreck,Nido del Cuervo ,Aguilas,37.41072,-1.57679,Murcia,Spain,Cartagena-Mazarron,,37.65241,-0.99888,,Lead,Ingot,,Q.SEI.P.F.MEN.POSTUMI,Roman,-100,0,,,,,,,X,,,,18.758,,15.702,,39.116,,0.837,,2.085,,,,,,Trincherini et al. 2009: 123-145,
00/02,LEAD01025,1,,Wreck,Martigues ,Mourtigues,43.41319,5.0521,Marselle,France,Cartagena-Mazarron,,37.65241,-0.99888,,Lead,Ingot,,A.P.FVRIEIS.C.P.L.L.,Roman,-100,0,,,,,,,X,,,,18.699,,15.65,,38.869,,0.8369,,2.078,,,,,,Trincherini et al. 2009: 123-145,
00/08,LEAD01026,1,,Wreck,Caserrio de Roches,La Union,37.62103,-0.88233,Murcia,Spain,Cartagena-Mazarron,,37.65241,-0.99888,,Lead,Ingot,,M.P.ROSCIEIS.M.F.MAIC,Roman,-100,0,,,,,,,X,,,,18.711,,15.669,,38.987,,0.8374,,2.083,,,,,,Trincherini et al. 2009: 123-145,
00/09,LEAD01027,1,,Wreck,Baie de l'amitie,Agde,43.27713,3.47091,Occitaine,France,Uncertain,,,,,Lead,Undefined object,,,Roman,-100,0,,,,,,,X,,,,18.714,,15.673,,38.991,,0.8375,,2.0833,,,,,,Trincherini et al. 2009: 123-145,
00/10,LEAD01028,1,,Wreck,Baie de l'amitie,Agde,43.27713,3.47091,Occitaine,France,Uncertain,,,,,Lead,Undefined object,,,Roman,-100,0,,,,,,,X,,,,18.718,,15.673,,39,,0.8374,,2.0833,,,,,,Trincherini et al. 2009: 123-145,
00/107,LEAD01029,1,,Wreck,wreck near Cartagena,Cartagena,37.59661,-0.98533,Murcia,Spain,Cartagena-Mazarron,,37.65241,-0.99888,,Lead,Ingot,,ML//delphinus [.]LVCRETI hedera//SOCIETATVS,Roman,-100,0,,,,,,,X,,,,18.741,,15.688,,39.023,,0.8371,,2.0822,,,,,,Trincherini et al. 2009: 123-145,
00/108,LEAD01030,1,,Wreck,wreck near Cartagena,Cartagena,37.59661,-0.98533,Murcia,Spain,Cartagena-Mazarron,,37.65241,-0.99888,,Lead,Ingot,,ML//delphinus [.]LVCRETI hedera//SOCIETATVS,Roman,-100,0,,,,,,,X,,,,18.913,,15.646,,39.475,,0.8379,,2.0869,,,,,,Trincherini et al. 2009: 123-145,
00/109,LEAD01031,1,,Wreck,Escombreras 2 ,Cartagena,37.55865,-0.94000,Murcia,Spain,Cartagena-Mazarron,,37.65241,-0.99888,,Lead,Ingot,,C.FIDVI.C.F//S.LVCRETI.S.F,Roman,-100,0,,,,,,,X,,,,18.72,,15.672,,38.994,,0.8372,,2.0829,,,,,,Trincherini et al. 2009: 123-145,
00/11,LEAD01032,1,,Wreck,Baie de l'amitie,Agde,43.27713,3.47091,Occitaine,France,Uncertain,,,,,Lead,Undefined object,,,Roman,-100,0,,,,,,,X,,,,18.708,,15.685,,38.971,,0.8374,,2.0829,,,,,,Trincherini et al. 2009: 123-145,
00/110,LEAD01033,1,lllunula Bajo de Dentro ,Wreck,Bajo de Dentro ,Cartagena,37.66481,-0.68918,Murcia,Spain,Cartagena-Mazarron,,37.65241,-0.99888,litharge,Lead,Ingot,,lunula//M.SEX.CALVI.M.F.//Iunula,Roman,-100,0,,,,,,,X,,,,18.742,,15.68,,39.046,,0.83661,,2.0833,,65,9.66,0.82,MÃ¼nster Laboratory,Trincherini et al. 2009: 123-145,
00/14,LEAD01034,1,,Wreck,Baie de la Roquille,Pesenas,43.40379,3.57085,Occitaine,France,Cartagena-Mazarron,,37.65241,-0.99888,,Lead,Undefined object,,,Roman,-100,0,,,,,,,X,,,,18.712,,15.674,,38.999,,0.8377,,2.084,,,,,,Trincherini et al. 2009: 123-145,
00/15,LEAD01035,1,,Wreck,Off Marseillan- Plage,Marseilla,43.28564,5.36917,Marselle,France,Cartagena-Mazarron,,37.65241,-0.99888,,Lead,Undefined object,,,Roman,-100,0,,,,,,,X,,,,18.747,,15.694,,39.069,,0.8372,,2.084,,,,,,Trincherini et al. 2009: 123-145,
00/17,LEAD01036,1,,Wreck,Off Marseillan- Plage,Marseilla,43.28564,5.36917,Marselle,France,Cartagena-Mazarron,,37.65241,-0.99888,,Lead,Undefined object,,,Roman,-100,0,,,,,,,X,,,,18.715,,15.671,,38.999,,0.8373,,2.083,,,,,,Trincherini et al. 2009: 123-145,
00/18,LEAD01037,1,,Wreck,Off Marseillan- Plage,Marseilla,43.28564,5.36917,Marselle,France,Cartagena-Mazarron,,37.65241,-0.99888,,Lead,Undefined object,,,Roman,-100,0,,,,,,,X,,,,18.713,,15.667,,38.976,,0.8372,,2.082,,,,,,Trincherini et al. 2009: 123-145,
00/19,LEAD01038,1,,Wreck,Off Marseillan- Plage,Marseilla,43.28564,5.36917,Marselle,France,Cartagena-Mazarron,,37.65241,-0.99888,,Lead,Undefined object,,,Roman,-100,0,,,,,,,X,,,,18.727,,15.684,,39.035,,0.8375,,2.0843,,,,,,Trincherini et al. 2009: 123-145,
00/41,LEAD01039,1,Bajo de Dentro ,Wreck,Bajo de Dentro ,Cartagena,37.66481,-0.68918,Murcia,Spain,Cartagena-Mazarron,,37.65241,-0.99888,,Lead,Ingot,,delphinus//C.MESSI.L.F,Roman,-100,0,,,,,,,X,,,,18.725,,15.658,,38.959,,0.83619,,2.0804,,34,9.64,0.81,"Istituto Cobianchi, Verbania (Italy)",Trincherini et al. 2009: 123-145,
00/42,LEAD01040,1,Bajo de Dentro ,Wreck,Bajo de Dentro ,Cartagena,37.66481,-0.68918,Murcia,Spain,Cartagena-Mazarron,,37.65241,-0.99888,,Lead,Ingot,,M.AQVINI.C.F,Roman,-100,0,,,,,,,X,,,,18.737,,15.665,,38.996,,0.83605,,2.0812,,39,9.65,0.81,"Istituto Cobianchi, Verbania (Italy)",Trincherini et al. 2009: 123-145,
00/43,LEAD01041,1,Bajo de Dentro ,Wreck,Bajo de Dentro ,Cartagena,37.66481,-0.68918,Murcia,Spain,Cartagena-Mazarron,,37.65241,-0.99888,litharge,Lead,Ingot,,lunula//M.SEX.CALVI.M.F.//Iunula,Roman,-100,0,,,,,,,X,,,,18.724,,15.652,,38.999,,0.83619,,2.0809,,22,9.63,0.81,"Istituto Cobianchi, Verbania (Italy)",Trincherini et al. 2009: 123-145,
00/44,LEAD01042,1,Bajo de Dentro ,Wreck,Bajo de Dentro ,Cartagena,37.66481,-0.68918,Murcia,Spain,Cartagena-Mazarron,,37.65241,-0.99888,,Lead,Ingot,,delphinus//C.MESSI.L.F,Roman,-100,0,,,,,,,X,,,,18.726,,15.673,,38.992,,0.8365,,2.0822,,,,,,Trincherini et al. 2009: 123-145,
00/45,LEAD01043,1,,Wreck,Escombreras 2 ,Cartagena,37.55865,-0.94000,Murcia,Spain,Cartagena-Mazarron,,37.65241,-0.99888,,Lead,Ingot,,L.PLANI.L.F.//delphinus//RVSSINI,Roman,-100,0,,,,,,,X,,,,18.738,,15.671,,39.001,,0.8364,,2.0817,,,,,,Trincherini et al. 2009: 123-145,
00/46,LEAD01044,1,,Wreck,Escombreras 2 ,Cartagena,37.55865,-0.94000,Murcia,Spain,Cartagena-Mazarron,,37.65241,-0.99888,,Lead,Ingot,,L.PLANI.L.F.//delphinus//RVSSINI,Roman,-100,0,,,,,,,X,,,,18.743,,15.676,,39,,0.8363,,2.0806,,,,,,Trincherini et al. 2009: 123-145,
00/47,LEAD01045,1,Bajo de Dentro ,Wreck,Bajo de Dentro ,Cartagena,37.66481,-0.68918,Murcia,Spain,Cartagena-Mazarron,,37.65241,-0.99888,,Lead,Ingot,,delphinus//C.VITVIS.C.F.//caduceus,Roman,-100,0,,,,,,,X,,,,18.733,,15.61,,39.008,,0.8365,,2.082,,,,,,Trincherini et al. 2009: 123-145,
00/48,LEAD01046,1,Romana (Ischia) no wreck  ,,Ischia,Isola d'Ischia,40.72846,13.90287,Naples,Spain,Cartagena-Mazarron,,37.65241,-0.99888,,Lead,Ingot,,CN.ATELLI.CN.F.MISERNI,Roman,-100,0,,,,,,,X,,,,18.742,,15.672,,39.007,,0.83619,,2.0812,,49,9.66,0.81,"Istituto Cobianchi, Verbania (Italy)",Trincherini et al. 2009: 123-145,
00/49,LEAD01047,1,,,Caserrio de Roches,La Union,37.62103,-0.88233,Murcia,Spain,Cartagena-Mazarron,,37.65241,-0.99888,litharge,Lead,Ingot,,M.P.ROSCIEIS.M.F.MAIC,Roman,-100,0,,,,,,,X,,,,18.728,,15.664,,39.006,,0.8364,,2.082,,,,,,Trincherini et al. 2009: 123-145,
00/77,LEAD01048,1,Mines of Huelva no wreck ,,Mines of Huelva,Huelva,37.26834,-6.94517,Huelva,Spain,Cartagena-Mazarron,,37.65241,-0.99888,,Lead,Undefined object,,,Roman,-100,0,,,,,,,X,,,,18.722,,15.682,,39.025,,0.83759,,2.0844,,84,9.64,0.82,"Istituto Cobianchi, Verbania (Italy)",Trincherini et al. 2009: 123-145,
01-Jan,LEAD01049,1,,,Illot de Brescou,Cap d'Agde,43.26817,3.49929,Occitaine,France,Uncertain,,,,,Lead,Undefined object,,,Roman,-100,0,,,,,,,X,,,,18.75,,15.706,,39.176,,0.8377,,2.0894,,,,,,Trincherini et al. 2009: 123-145,
06-Feb,LEAD01050,1,,,Rio Tinto Mines,Huelva,37.69457,-6.59355,Huelva,Spain,,,,,,Lead,Undefined object,,,Roman,-100,0,,,,,,,X,,,,18.728,,15.682,,39.027,,0.8375,,2.0839,,,,,,Trincherini et al. 2009: 123-145,
03/002,LEAD01051,1,,,Monastery of Klingenthal,Klingenthal,48.47302,7.41162,Boersch,France,Cartagena-Mazarron,,37.65241,-0.99888,,Lead,Undefined object,,,Roman,-100,0,,,,,,,X,,,,18.705,,15.658,,38.907,,0.8371,,2.08,,,,,,Trincherini et al. 2009: 123-145,
03/003,LEAD01052,1,,,Monastery of Klingenthal,Klingenthal,48.47245,7.40839,Boersch,France,Cartagena-Mazarron,,37.65241,-0.99888,,Lead,Undefined object,,,Roman,-100,0,,,,,,,X,,,,18.692,,15.641,,38.875,,0.8368,,2.0798,,,,,,Trincherini et al. 2009: 123-145,
04-Mar,LEAD01053,1,,,Illot de Brescou,Cap d'Agde,43.26817,3.49929,Occitaine,France,Uncertain,,,,,Lead,Undefined object,,,Roman,-100,0,,,,,,,X,,,,18.718,,15.669,,38.959,,0.8371,,2.081,,,,,,Trincherini et al. 2009: 123-145,
05-Mar,LEAD01054,1,,,Illot de Brescou,Cap d'Agde,43.26817,3.49929,Occitaine,France,Uncertain,,,,,Lead,Undefined object,,,Roman,-100,0,,,,,,,X,,,,18.691,,15.64,,38.866,,0.8368,,2.0794,,,,,,Trincherini et al. 2009: 123-145,
10MVL618,LEAD01055,1,,Wreck,Mal di ventre Wreck,Mal di ventre isle,39.99289,8.31174,Sardinia,Italy,Cartagena-Mazarron,,37.65241,-0.99888,,Lead,Undefined object,,,Roman,-100,0,,,,,,,X,,,,18.732,,,,,,0.8367,,2.0827,,,,,,Trincherini et al. 2009: 123-145,
11,LEAD01056,1,,,Vilasimius,Vilasimius,39.14368,9.52091,Sardinia,Italy,Cartagena-Mazarron,,37.65241,-0.99888,,Lead,Undefined object,,,Roman,-100,0,,,,,,,X,,,,18.702,,,,,,0.8372,,2.0813,,,,,,Trincherini et al. 2009: 123-145,
4MVL132,LEAD01057,1,,Wreck,Mal di ventre Wreck,Mal di ventre isle,39.99289,8.31174,Sardinia,Italy,Cartagena-Mazarron,,37.65241,-0.99888,,Lead,Undefined object,,,Roman,-100,0,,,,,,,X,,,,18.735,,,,,,0.8366,,2.0825,,,,,,Trincherini et al. 2009: 123-145,
5MVL455,LEAD01058,1,,Wreck,Mal di ventre Wreck,Mal di ventre isle,39.99289,8.31174,Sardinia,Italy,Cartagena-Mazarron,,37.65241,-0.99888,,Lead,Undefined object,,,Roman,-100,0,,,,,,,X,,,,18.729,,,,,,0.8376,,2.0845,,,,,,Trincherini et al. 2009: 123-145,
6MVL376,LEAD01059,1,,Wreck,Mal di ventre Wreck,Mal di ventre isle,39.99289,8.31174,Sardinia,Italy,Cartagena-Mazarron,,37.65241,-0.99888,,Lead,Undefined object,,,Roman,-100,0,,,,,,,X,,,,18.727,,,,,,0.8375,,2.0837,,,,,,Trincherini et al. 2009: 123-145,
7MVL617,LEAD01060,1,,Wreck,Mal di ventre Wreck,Mal di ventre isle,39.99289,8.31174,Sardinia,Italy,Cartagena-Mazarron,,37.65241,-0.99888,,Lead,Undefined object,,,Roman,-100,0,,,,,,,X,,,,18.711,,,,,,0.8374,,2.0832,,,,,,Trincherini et al. 2009: 123-145,
8MVL456,LEAD01061,1,,Wreck,Mal di ventre Wreck,Mal di ventre isle,39.99289,8.31174,Sardinia,Italy,Cartagena-Mazarron,,37.65241,-0.99888,,Lead,Undefined object,,,Roman,-100,0,,,,,,,X,,,,18.723,,,,,,0.8375,,2.0789,,,,,,Trincherini et al. 2009: 123-145,
95/38,LEAD01062,1,"La Puebla (Mallorca), no wreck  ",,Sa Pobla,Sa Pobla,39.76927,3.02428,Baleares,Spain,Cartagena-Mazarron,,37.65241,-0.99888,litharge,Lead,Ingot,,L.CARVLL.L.F.HISPALI.MEN,Roman,-100,0,,,,,,,X,,,,18.716,,15.677,,39.011,,0.83759,,2.0844,,78,9.63,0.82,MÃ¼nster Laboratory,Trincherini et al. 2009: 123-145,
95/39,LEAD01063,1,,,Harbour of Cartagena,Cartagena,37.59661,-0.98533,Murcia,Spain,Cartagena-Mazarron,,37.65241,-0.99888,,Lead,Ingot,,P.TVRVLLI.M.F.//MAI delphinus,Roman,-100,0,,,,,,,X,,,,18.73,,15.663,,38.997,,0.8357,,2.082,,,,,,Trincherini et al. 2009: 123-145,
95-34,LEAD01064,1,,Wreck,Cabrera 2,Cabrera,39.14059,2.94102,Baleares,Spain,Uncertain,,,,,Lead,Undefined object,,,Roman,-100,0,,,,,,,X,,,,18.738,,15.702,,39.095,,0.8379,,2.0864,,,,,,Trincherini et al. 2009: 123-145,
Jul-98,LEAD01065,1,Mines of Huelva no wreck ,,Mines of Huelva,Huelva,37.26834,-6.94517,Huelva,Spain,Cartagena-Mazarron,,37.65241,-0.99888,,Lead,Ingot,,L.AVRVNC.L.L.A.T,Roman,-100,0,,,,,,,X,,,,18.671,,15.64,,38.872,,0.83766,,2.0819,,38,9.57,0.81,"Istituto Cobianchi, Verbania (Italy)",Trincherini et al. 2009: 123-145,
Aug-98,LEAD01066,1,Madrague de Giens ,,Madrague de Giens ,La Madrague,43.03765,6.11280,Hyères,France,Cartagena-Mazarron,,37.65241,-0.99888,litharge,Lead,Ingot,,L.CARVLL.L.F.HISPALI.MEN,Roman,-100,0,,,,,,,X,,,,18.701,,15.661,,38.945,,0.83738,,2.0825,,58,9.61,0.81,MÃ¼nster Laboratory,Trincherini et al. 2009: 123-145,
Sep-98,LEAD01067,1,,,Madrague de Giens ,La Madrague,43.03765,6.11280,Hyères,France,Cartagena-Mazarron,,37.65241,-0.99888,,Lead,Undefined object,,,Roman,-100,0,,,,,,,X,,,,18.699,,15.65,,38.954,,0.837,,2.083,,,,,,Trincherini et al. 2009: 123-145,
Oct-98,LEAD01068,1,,,Illot des Moines,Corse du Sud,41.46022,8.92685,Corsica,France,Uncertain,,,,,Lead,Undefined object,,,Roman,-100,0,,,,,,,X,,,,18.753,,15.715,,39.145,,0.838,,2.0874,,,,,,Trincherini et al. 2009: 123-145,
Nov-98,LEAD01069,1,,,Harbour of Cartagena,Cartagena,37.59661,-0.98533,Murcia,Spain,Cartagena-Mazarron,,37.65241,-0.99888,,Lead,Ingot,,M.RAI.RUFI//FER,Roman,-100,0,,,,,,,X,,,,18.763,,15.724,,39.091,,0.838,,2.083,,,,,,Trincherini et al. 2009: 123-145,
Dec-98,LEAD01070,1,,,Harbour of Cartagena,Cartagena,37.59661,-0.98533,Murcia,Spain,Cartagena-Mazarron,,37.65241,-0.99888,,Lead,Ingot,,P.NONAE.P.F.NVC,Roman,-100,0,,,,,,,X,,,,18.764,,15.703,,39.056,,0.8369,,2.0814,,,,,,Trincherini et al. 2009: 123-145,
98/13,LEAD01071,1,,Wreck,Escombreras 2 ,Cartagena,37.55865,-0.94000,Murcia,Spain,Cartagena-Mazarron,,37.65241,-0.99888,,Lead,Ingot,,L.PLANI.L.F.//delphinus//RVSSINI,Roman,-100,0,,,,,,,X,,,,18.682,,15.666,,38.851,,0.8386,,2.0796,,,,,,Trincherini et al. 2009: 123-145,
98/14,LEAD01072,1,Escombreras 2 ,Wreck,Escombreras 2 ,Cartagena,37.55865,-0.94000,Murcia,Spain,Cartagena-Mazarron,,37.65241,-0.99888,Galena,Lead,Ingot,,delphinus//C.AQVINI//ancora,Roman,-100,0,,,,,,,X,,,,18.719,,15.665,,38.995,,0.83682,,2.0832,,52,9.63,0.81,"Istituto Cobianchi, Verbania (Italy)",Trincherini et al. 2009: 123-145,
98/15,LEAD01073,1,Escombreras 2 ,Wreck,Escombreras 2 ,Cartagena,37.55865,-0.94000,Murcia,Spain,Cartagena-Mazarron,,37.65241,-0.99888,,Lead,Ingot,,C.FIDVI.C.F//S.LVCRETI.S.F.,Roman,-100,0,,,,,,,X,,,,18.712,,15.661,,38.924,,0.83696,,2.0802,,49,9.62,0.81,MÃ¼nster Laboratory,Trincherini et al. 2009: 123-145,
98/16,LEAD01074,1,,,Harbour of Cartagena,Cartagena,37.59661,-0.98533,Murcia,Spain,Cartagena-Mazarron,,37.65241,-0.99888,,Lead,Ingot,,Q.VARI HIBERI,Roman,-100,0,,,,,,,X,,,,18.704,,15.65,,38.955,,0.8368,,2.082,,,,,,Trincherini et al. 2009: 123-145,
98/17,LEAD01075,1,,,Caserrio de Roches,La Union,37.62103,-0.88233,Murcia,Spain,Cartagena-Mazarron,,37.65241,-0.99888,,Lead,Ingot,,M.P.RPSCIEIS.M.F.MAIC,Roman,-100,0,,,,,,,X,,,,18.71,,15.667,,38.994,,0.8374,,2.084,,,,,,Trincherini et al. 2009: 123-145,
98/22,LEAD01076,1,,,Off Grande Sanguinaire,Aiacciu,41.88012,8.59342,Corsica,France,Uncertain,,,,,Lead,Undefined object,,,Roman,-100,0,,,,,,,X,,,,18.727,,15.693,,39.061,,0.838,,2.0858,,,,,,Trincherini et al. 2009: 123-145,
98/23,LEAD01077,1,,,Golfe de Ventilegne,Corse du Sud,45.59919,9.30822,Corsica,France,Uncertain,,,,,Lead,Undefined object,,,Roman,-100,0,,,,,,,X,,,,18.786,,15.737,,39.257,,0.8377,,2.0897,,,,,,Trincherini et al. 2009: 123-145,
98/29,LEAD01078,1,,,Danger d'Algajola,Haute-Corse,42.60834,8.85691,Corsica,France,Uncertain,,,,,Lead,Undefined object,,,Roman,-100,0,,,,,,,X,,,,18.686,,15.644,,38.915,,0.8372,,2.0825,,,,,,Trincherini et al. 2009: 123-145,
98/30,LEAD01079,1,,,Danger d'Algajola,Haute-Corse,42.60834,8.85691,Corsica,France,Uncertain,,,,,Lead,Undefined object,,,Roman,-100,0,,,,,,,X,,,,18.681,,15.639,,38.887,,0.8372,,2.0816,,,,,,Trincherini et al. 2009: 123-145,
98/31,LEAD01080,1,,,Danger d'Algajola,Haute-Corse,42.60834,8.85691,Corsica,France,Uncertain,,,,,Lead,Undefined object,,,Roman,-100,0,,,,,,,X,,,,18.728,,15.691,,39.051,,0.8379,,2.0851,,,,,,Trincherini et al. 2009: 123-145,
98/32,LEAD01081,1,,,Illot des Moines,Corse du Sud,41.46022,8.92685,Corsica,France,Uncertain,,,,,Lead,Undefined object,,,Roman,-100,0,,,,,,,X,,,,18.716,,15.678,,39.003,,0.8377,,2.0839,,,,,,Trincherini et al. 2009: 123-145,
98/33,LEAD01082,1,,,Illot des Moines,Corse du Sud,41.46022,8.92685,Corsica,France,Uncertain,,,,,Lead,Undefined object,,,Roman,-100,0,,,,,,,X,,,,18.679,,15.643,,38.885,,0.8375,,2.0817,,,,,,Trincherini et al. 2009: 123-145,
98/34,LEAD01083,1,,,Ripatransone,Ripatransone,42.99633,13.76393,Ascoli Piceno,Italy,Cartagena-Mazarron,,37.65241,-0.99888,,Lead,Undefined object,,,Roman,-100,0,,,,,,,X,,,,18.753,,15.699,,39.118,,0.8372,,2.086,,,,,,Trincherini et al. 2009: 123-145,
98/35,LEAD01084,1,Escombreras 2 ,Wreck,Escombreras 2 ,Cartagena,37.55865,-0.94000,Murcia,Spain,Cartagena-Mazarron,,37.65241,-0.99888,Galena,Lead,Ingot,,delphinus//C.AQVINI//ancora,Roman,-100,0,,,,,,,X,,,,18.758,,15.703,,39.116,,0.8371,,2.0854,,98,9.69,0.82,"Istituto Cobianchi, Verbania (Italy)",Trincherini et al. 2009: 123-145,
98/41,LEAD01085,1,Bajo de Dentro ,Wreck,Bajo de Dentro ,Cartagena,37.66481,-0.68918,Murcia,Spain,Cartagena-Mazarron,,37.65241,-0.99888,,Lead,Ingot,,delphinus//C.MESSI.L.F,Roman,-100,0,,,,,,,X,,,,18.707,,15.662,,38.984,,0.8372,,2.0839,,,,,,Trincherini et al. 2009: 123-145,
98/42,LEAD01086,1,Bajo de Dentro ,Wreck,Bajo de Dentro ,Cartagena,37.66481,-0.68918,Murcia,Spain,Cartagena-Mazarron,,37.65241,-0.99888,,Lead,Ingot,,M.AQVINI.C.F,Roman,-100,0,,,,,,,X,,,,18.707,,15.662,,38.984,,0.83724,,2.0839,,55,9.62,0.82,"Istituto Cobianchi, Verbania (Italy)",Trincherini et al. 2009: 123-145,
98/43,LEAD01087,1,Bajo de Dentro ,Wreck,Bajo de Dentro ,Cartagena,37.66481,-0.68918,Murcia,Spain,Cartagena-Mazarron,,37.65241,-0.99888,,Lead,Ingot,,delphinus//C.VITVIS.C.F.//caduceus,Roman,-100,0,,,,,,,X,,,,18.754,,15.694,,39.104,,0.8369,,2.085,,,,,,Trincherini et al. 2009: 123-145,
98/44,LEAD01088,1,Bajo de Dentro ,Wreck,Bajo de Dentro ,Cartagena,37.66481,-0.68918,Murcia,Spain,Cartagena-Mazarron,,37.65241,-0.99888,litharge,Lead,Ingot,,iunula//M.SEX.CALVI.M.F.//Iunula,Roman,-100,0,,,,,,,X,,,,18.732,,15.671,,39.032,,0.83661,,2.0837,,54,9.65,0.82,"Istituto Cobianchi, Verbania (Italy)",Trincherini et al. 2009: 123-145,
98/45,LEAD01089,1,,Wreck,Escombreras 2 ,Cartagena,37.55865,-0.94000,Murcia,Spain,Cartagena-Mazarron,,37.65241,-0.99888,,Lead,Ingot,,L.PLANI.L.F.//delphinus//RVSSINI,Roman,-100,0,,,,,,,X,,,,18.736,,15.667,,38.97,,0.8362,,2.0799,,,,,,Trincherini et al. 2009: 123-145,
98-50,LEAD01090,1,,Wreck,Cabrera 2,Cabrera,39.14059,2.94102,Baleares,Spain,Uncertain,,,,,Lead,Undefined object,,,Roman,-100,0,,,,,,,X,,,,18.724,,15.681,,39.041,,0.8375,,2.0851,,,,,,Trincherini et al. 2009: 123-145,
98-51,LEAD01091,1,,Wreck,Cabrera 2,Cabrera,39.14059,2.94102,Baleares,Spain,Uncertain,,,,,Lead,Undefined object,,,Roman,-100,0,,,,,,,X,,,,18.72,,15.718,,39.033,,0.8375,,2.085,,,,,,Trincherini et al. 2009: 123-145,
98-52,LEAD01092,1,,,,,,,,,Uncertain,,,,,Lead,Undefined object,,,Roman,-100,0,,,,,,,,,,,18.753,,15.702,,39.053,,0.8382,,2.0825,,,,,,Trincherini et al. 2009: 123-145,
99/24,LEAD01093,1,,,Madrague de Giens ,La Madrague,43.03765,6.11280,Hyères,France,Uncertain,,,,,Lead,Undefined object,,,Roman,-100,0,,,,,,,X,,,,18.775,,15.694,,39.067,,0.8368,,2.0831,,,,,,Trincherini et al. 2009: 123-145,
