Repository: mona2711/Data

File: abc.csv (part 8 of 9)
Ref. no.,MedConTaCCt_ref,no_of_artifacts,Archaeological excavation,Interpretation of the context,Site,GEO1: town/city/site,GEOCoordinates1,GEOCoordinates2,GEO2_province_region,GEO3_Country,Mining_District,Mine/outcrop,OutcropCoordinates1,OutcropCoordinates2,Main ore,Material,Type_of_object,Typology,Stamps/seals/marks,Period,Chron_production_1,Chron_production_2,Chron_arch_context_1,Chron_arch_context_2,XRF,XRD,RX-EDS,ID-TIMS,TIMS,ICP-MS,LA-ICP-MS,MC-ICP-MS,206Pb/204Pb,SD/ERROR,207Pb/204Pb,SD/ERROR1,208Pb/204Pb,SD/ERROR2,207Pb/206Pb,SD/ERROR3,208Pb/206Pb,SD/ERROR4,tmod,mu12,kappa12,Lab. Analysis,Reference archaeometric publication,Observations
9MVL377,LEAD01094,1,,Wreck,Mal di ventre Wreck,Mal di ventre isle,39.99289,8.31174,Sardinia,Italy,Cartagena-Mazarron,,37.65241,-0.99888,,Lead,Undefined object,,,Roman,-100,0,,,,,,,X,,,,18.718,,,,,,0.8375,,2.0838,,,,,,Trincherini et al. 2009: 123-145,
"MB52,1",LEAD01095,1,,Wreck,Mahdia,Mahdia,35.50466,11.0712,Mahdia governatore,Tunis,Cartagena-Mazarron,,37.65241,-0.99888,,Lead,Undefined object,,,Roman,-100,0,,,,,,,X,,,,18.748,,,,,,,,2.0831,,,,,,Trincherini et al. 2009: 123-145,
"MB52,10",LEAD01096,1,,Wreck,Mahdia,Mahdia,35.50466,11.0712,Mahdia governatore,Tunis,Cartagena-Mazarron,,37.65241,-0.99888,,Lead,Undefined object,,,Roman,-100,0,,,,,,,X,,,,18.727,,,,,,0.8371,,2.0818,,,,,,Trincherini et al. 2009: 123-145,
"MB52,11",LEAD01097,1,,Wreck,Mahdia,Mahdia,35.50466,11.0712,Mahdia governatore,Tunis,Cartagena-Mazarron,,37.65241,-0.99888,,Lead,Undefined object,,,Roman,-100,0,,,,,,,X,,,,18.734,,,,,,0.8368,,2.0818,,,,,,Trincherini et al. 2009: 123-145,
"MB52,12",LEAD01098,1,,Wreck,Mahdia,Mahdia,35.50466,11.0712,Mahdia governatore,Tunis,Cartagena-Mazarron,,37.65241,-0.99888,,Lead,Undefined object,,,Roman,-100,0,,,,,,,X,,,,18.723,,,,,,0.837,,2.0813,,,,,,Trincherini et al. 2009: 123-145,
"MB52,2",LEAD01099,1,,Wreck,Mahdia,Mahdia,35.50466,11.0712,Mahdia governatore,Tunis,Cartagena-Mazarron,,37.65241,-0.99888,,Lead,Undefined object,,,Roman,-100,0,,,,,,,X,,,,18.751,,,,,,0.5123,,2.0817,,,,,,Trincherini et al. 2009: 123-145,
"MB52,3",LEAD01100,1,,Wreck,Mahdia,Mahdia,35.50466,11.0712,Mahdia governatore,Tunis,Cartagena-Mazarron,,37.65241,-0.99888,,Lead,Undefined object,,,Roman,-100,0,,,,,,,X,,,,18.737,,,,,,0.8371,,2.0817,,,,,,Trincherini et al. 2009: 123-145,
"MB52,4",LEAD01101,1,,Wreck,Mahdia,Mahdia,35.50466,11.0712,Mahdia governatore,Tunis,Cartagena-Mazarron,,37.65241,-0.99888,,Lead,Undefined object,,,Roman,-100,0,,,,,,,X,,,,18.734,,,,,,0.8374,,2.0832,,,,,,Trincherini et al. 2009: 123-145,
"MB52,5",LEAD01102,1,,Wreck,Mahdia,Mahdia,35.50466,11.0712,Mahdia governatore,Tunis,Cartagena-Mazarron,,37.65241,-0.99888,,Lead,Undefined object,,,Roman,-100,0,,,,,,,X,,,,18.734,,,,,,0.8367,,2.0818,,,,,,Trincherini et al. 2009: 123-145,
"MB52,6",LEAD01103,1,,Wreck,Mahdia,Mahdia,35.50466,11.0712,Mahdia governatore,Tunis,Cartagena-Mazarron,,37.65241,-0.99888,,Lead,Undefined object,,,Roman,-100,0,,,,,,,X,,,,18.741,,,,,,0.8368,,2.0819,,,,,,Trincherini et al. 2009: 123-145,
"MB52,7",LEAD01104,1,,Wreck,Mahdia,Mahdia,35.50466,11.0712,Mahdia governatore,Tunis,Cartagena-Mazarron,,37.65241,-0.99888,,Lead,Undefined object,,,Roman,-100,0,,,,,,,X,,,,18.769,,,,,,0.8366,,2.0814,,,,,,Trincherini et al. 2009: 123-145,
"MB52,8",LEAD01105,1,,Wreck,Mahdia,Mahdia,35.50466,11.0712,Mahdia governatore,Tunis,Cartagena-Mazarron,,37.65241,-0.99888,,Lead,Undefined object,,,Roman,-100,0,,,,,,,X,,,,18.737,,,,,,0.8368,,2.0821,,,,,,Trincherini et al. 2009: 123-145,
"MB52,9",LEAD01106,1,,Wreck,Mahdia,Mahdia,35.50466,11.0712,Mahdia governatore,Tunis,Cartagena-Mazarron,,37.65241,-0.99888,,Lead,Undefined object,,,Roman,-100,0,,,,,,,X,,,,18.72,,,,,,0.8372,,2.0825,,,,,,Trincherini et al. 2009: 123-145,
,LEAD01107,1,,Wreck,Capo Passero ,Capo Passero ,36.68249,15.13378,Sicily,Italy,Cartagena-Mazarron,,37.65241,-0.99888,,Lead,Ingot,,M. OCT.M.L.PAP IL,Roman Republic,-40,-40,,,,,,,,,,,,,,,,,,,,,,,,,Tysseyre et al. 2008: 315-323,
1,LEAD01108,1,,,,Athens,37.98367,2372958,Attica,Greece,Attica,Laurion / Kea,37.716929,24.053922,,Lead,Tablet / Sheet,Curse,,,,,-400,-200,,,,,,,,,18.858(13) ,, 15.697(13) ,,38.918(32),,,,,,,,,,Vogl et al. 2016: 1111-1217,
2,LEAD01109,1,,,,Athens,37.98367,2372958,Attica,Greece,Attica,Laurion / Kea,37.716929,24.053922,,Lead,Tablet / Sheet,Curse,,,,,-400,-200,,,,,,,,,18.858(13),, 15.686(13) ,,38.858(32),,,,,,,,,,Vogl et al. 2016: 1111-1217,
3,LEAD01110,1,,,,Athens,37.98367,2372958,Attica,Greece,Attica,Laurion / Kea,37.716929,24.053922,,Lead,Tablet / Sheet,Curse,,,,,-400,-200,,,,,,,,,18.817(13) ,,15.685(13) ,,38.877(32),,,,,,,,,,Vogl et al. 2016: 1111-1217,
4,LEAD01111,1,,,,Athens,37.98367,2372958,Attica,Greece,Attica,Laurion / Kea,37.716929,24.053922,,Lead,Tablet / Sheet,Curse,,,,,-400,-200,,,,,,,,,18.823(13) ,,15.681(13) ,,38.867(32),,,,,,,,,,Vogl et al. 2016: 1111-1217,
5,LEAD01112,1,,,,Athens,37.98367,2372958,Attica,Greece,Attica,Laurion / Kea,37.716929,24.053922,,Lead,Tablet / Sheet,Curse,,,,,-400,-300,,,,,,,,,18.835(13) ,,15.684(13) ,,38.858(33,,,,,,,,,,Vogl et al. 2016: 1111-1217,
6,LEAD01113,1,,,,Athens,37.98367,2372958,Attica,Greece,Attica,Laurion / Kea,37.716929,24.053922,,Lead,Tablet / Sheet,Curse,,,,,-300,-200,,,,,,,,,18.845(13) ,,15.675(13) ,,38.844(33),,,,,,,,,,Vogl et al. 2016: 1111-1217,
7,LEAD01114,1,,,,Athens,37.98367,2372958,Attica,Greece,Attica,Laurion / Kea,37.716929,24.053922,,Lead,Tablet / Sheet,Curse,,,,,-400,-300,,,,,,,,,18.878(13) ,,15.695(13) ,,38.912(33),,,,,,,,,,Vogl et al. 2016: 1111-1217,
8,LEAD01115,1,,,,Athens,37.98367,2372958,Attica,Greece,Attica,Laurion / Kea,37.716929,24.053922,,Lead,Tablet / Sheet,Curse,,,,,-400,-300,,,,,,,,,18.870(13),, 15.687(13),, 38.891(33),,,,,,,,,,Vogl et al. 2016: 1111-1217,
9,LEAD01116,1,,,,Athens,37.98367,2372958,Attica,Greece,Attica,Laurion / Kea,37.716929,24.053922,,Lead,Tablet / Sheet,Curse,,,,,-400,-300,,,,,,,,,18.821(13) ,,15.672(13) ,,38.834(33),,,,,,,,,,Vogl et al. 2016: 1111-1217,
10,LEAD01117,1,,,,Athens,37.98367,2372958,Attica,Greece,Attica,Laurion / Kea,37.716929,24.053922,,Lead,Tablet / Sheet,Curse,,,,,-400,-300,,,,,,,,,18.859(13) ,,15.690(13),, 38.897(33),,,,,,,,,,Vogl et al. 2016: 1111-1217,
11,LEAD01118,1,,,,Athens,37.98367,2372958,Attica,Greece,Attica,Laurion / Kea,37.716929,24.053922,,Lead,Tablet / Sheet,Curse,,,,,-400,-300,,,,,,,,,18.867(13) ,,15.702(13) ,,38.920(33),,,,,,,,,,Vogl et al. 2016: 1111-1217,
12,LEAD01119,1,,,,Piraeus,37.94813,23.64968,Attica,Greece,Attica,Laurion / Kea,37.716929,24.053922,,Lead,Tablet / Sheet,Curse,,,,,-400,-300,,,,,,,,,18.832(13) ,,15.685(13) ,,38.886(33),,,,,,,,,,Vogl et al. 2016: 1111-1217,
13,LEAD01120,1,,,,Athens,37.98367,2372958,Attica,Greece,Attica,Laurion / Kea,37.716929,24.053922,,Lead,Tablet / Sheet,Curse,,,,,-400,-300,,,,,,,,,18.844(13) ,,15.684(13) ,,38.868(33),,,,,,,,,,Vogl et al. 2016: 1111-1217,
14,LEAD01121,1,,,,Piraeus,37.94813,23.64968,Attica,Greece,Attica,Laurion / Kea,37.716929,24.053922,,Lead,Tablet / Sheet,Curse,,,,,-400,-300,,,,,,,,,18.853(13) ,,15.677(13) ,,38.842,,,,,,,,,,Vogl et al. 2016: 1111-1217,
15,LEAD01122,1,,,,Piraeus,37.94813,23.64968,Attica,Greece,Attica,Laurion / Kea,37.716929,24.053922,,Lead,Tablet / Sheet,Curse,,,,,-400,-300,,,,,,,,,18.864(13),, 15.696(13) ,,38.91,,,,,,,,,,Vogl et al. 2016: 1111-1217,
16,LEAD01123,1,,,,Athens,37.98367,2372958,Attica,Greece,Attica,Laurion / Kea,37.716929,24.053922,,Lead,Tablet / Sheet,Curse,,,,,-400,-300,,,,,,,,,18.868(13) ,,15.689(13) ,,38.900(3,,,,,,,,,,Vogl et al. 2016: 1111-1217,
17,LEAD01124,1,,,,Athens,37.98367,2372958,Attica,Greece,Attica,Laurion / Kea,37.716929,24.053922,,Lead,Tablet / Sheet,Curse,,,,,-400,-300,,,,,,,,,18.870(13) ,,15.688(13) ,,38.895(33),,,,,,,,,,Vogl et al. 2016: 1111-1217,
18,LEAD01125,1,,,,Athens,37.98367,2372958,Attica,Greece,Attica,Laurion / Kea,37.716929,24.053922,,Lead,Tablet / Sheet,Curse,,,,,-400,-300,,,,,,,,,18.867(13) ,,15.683(13) ,,38.872(33),,,,,,,,,,Vogl et al. 2016: 1111-1217,
19,LEAD01126,1,,,,Athens,37.98367,2372958,Attica,Greece,Attica,Laurion / Kea,37.716929,24.053922,,Lead,Tablet / Sheet,Curse,,,,,-400,-300,,,,,,,,,18.845(13) ,,15.676(13) ,,38.844(33),,,,,,,,,,Vogl et al. 2016: 1111-1217,
20,LEAD01127,1,,,,Athens,37.98367,2372958,Attica,Greece,Attica,Laurion / Kea,37.716929,24.053922,,Lead,Tablet / Sheet,Curse,,,,,-400,-300,,,,,,,,,18.834(13),, 15.676(13) ,,38.843(33),,,,,,,,,,Vogl et al. 2016: 1111-1217,
21,LEAD01128,1,,,,Athens,37.98367,2372958,Attica,Greece,Attica,Laurion / Kea,37.716929,24.053922,,Lead,Tablet / Sheet,Curse,,,,,-400,-200,,,,,,,,,18.861(13) ,,15.685(13) ,,38.874(33),,,,,,,,,,Vogl et al. 2016: 1111-1217,
22,LEAD01129,1,,,,Athens,37.98367,2372958,Attica,Greece,Attica,Laurion / Kea,37.716929,24.053922,,Lead,Tablet / Sheet,Curse,,,,,-400,-200,,,,,,,,,18.846(13),, 15.685(13) ,,38.870(33),,,,,,,,,,Vogl et al. 2016: 1111-1217,
23,LEAD01130,1,,,,Athens,37.98367,2372958,Attica,Greece,Attica,Laurion / Kea,37.716929,24.053922,,Lead,Tablet / Sheet,Curse,,,,,-400,-200,,,,,,,,,18.860(13) ,,15.692(13) ,,38.892(33),,,,,,,,,,Vogl et al. 2016: 1111-1217,
24,LEAD01131,1,,,,Athens,37.98367,2372958,Attica,Greece,Attica,Laurion / Kea,37.716929,24.053922,,Lead,Tablet / Sheet,Curse,,,,,-400,-200,,,,,,,,,18.832(13) ,,15.688(13) ,,38.877(33),,,,,,,,,,Vogl et al. 2016: 1111-1217,
25,LEAD01132,1,,,,Piraeus,37.94813,23.64968,Attica,Greece,Attica,Laurion / Kea,37.716929,24.053922,,Lead,Tablet / Sheet,Curse,,,,,-400,-300,,,,,,,,,18.859(13) ,,15.692(13) ,,38.882(33),,,,,,,,,,Vogl et al. 2016: 1111-1217,
26,LEAD01133,1,,,,Athens,37.98367,2372958,Attica,Greece,Attica,Laurion / Kea,37.716929,24.053922,,Lead,Tablet / Sheet,Curse,,,,,-400,-200,,,,,,,,,18.840(13) ,,15.680(13) ,,38.858(33),,,,,,,,,,Vogl et al. 2016: 1111-1217,
27,LEAD01134,1,,,,Athens,37.98367,2372958,Attica,Greece,Attica,Laurion / Kea,37.716929,24.053922,,Lead,Tablet / Sheet,Curse,,,,,-400,-300,,,,,,,,,18.847(13) ,,15.685(13),, 38.868(33),,,,,,,,,,Vogl et al. 2016: 1111-1217,
28,LEAD01135,1,,,,Patissia,38.0209,23.73455,Attica,Greece,Attica,Laurion / Kea,37.716929,24.053922,,Lead,Tablet / Sheet,Curse,,,,,-400,-300,,,,,,,,,18.845(13) ,,15.681(13),, 38.860(33),,,,,,,,,,Vogl et al. 2016: 1111-1217,
29,LEAD01136,1,,,,Patissia,38.0209,23.73455,Attica,Greece,Attica,Laurion / Kea,37.716929,24.053922,,Lead,Tablet / Sheet,Curse,,,,,-400,-300,,,,,,,,,18.855(13) ,,15.690(13) ,,38.876(33),,,,,,,,,,Vogl et al. 2016: 1111-1217,
30,LEAD01137,1,,,,Athens,37.98367,2372958,Attica,Greece,Attica,Laurion / Kea,37.716929,24.053922,,Lead,Tablet / Sheet,Curse,,,,,-400,-200,,,,,,,,,18.828(13) ,,15.681(13) ,,38.857(33),,,,,,,,,,Vogl et al. 2016: 1111-1217,
31,LEAD01138,1,,,,Athens,37.98367,2372958,Attica,Greece,Attica,Laurion / Kea,37.716929,24.053922,,Lead,Tablet / Sheet,Curse,,,,,-400,-200,,,,,,,,,18.831(13),, 15.672(13),, 38.835(33),,,,,,,,,,Vogl et al. 2016: 1111-1217,
32,LEAD01139,1,,,,Athens,37.98367,2372958,Attica,Greece,Attica,Laurion / Kea,37.716929,24.053922,,Lead,Tablet / Sheet,Curse,,,,,-400,-200,,,,,,,,,18.854(13) ,,15.694(13) ,,38.890(33),,,,,,,,,,Vogl et al. 2016: 1111-1217,
33,LEAD01140,1,,,,Athens,37.98367,2372958,Attica,Greece,Attica,Laurion / Kea,37.716929,24.053922,,Lead,Tablet / Sheet,Curse,,,,,-400,-300,,,,,,,,,18.830(13) ,,15.680(13) ,,38.855(33),,,,,,,,,,Vogl et al. 2016: 1111-1217,
34,LEAD01141,1,,,,Athens,37.98367,2372958,Attica,Greece,Attica,Laurion / Kea,37.716929,24.053922,,Lead,Tablet / Sheet,Curse,,,,,-400,-300,,,,,,,,,18.848(13),, 15.685(13),, 38.866(33),,,,,,,,,,Vogl et al. 2016: 1111-1217,
35,LEAD01142,1,,,,Athens,37.98367,2372958,Attica,Greece,Attica,Laurion / Kea,37.716929,24.053922,,Lead,Tablet / Sheet,Curse,,,,,-400,-300,,,,,,,,,18.834(13) ,,15.675(13) ,,38.835,,,,,,,,,,Vogl et al. 2016: 1111-1217,
36,LEAD01143,1,,,,Athens,37.98367,2372958,Attica,Greece,Attica,Laurion / Kea,37.716929,24.053922,,Lead,Tablet / Sheet,Curse,,,,,-400,-300,,,,,,,,,18.868(13) ,,15.694(13) ,,38.899(,,,,,,,,,,Vogl et al. 2016: 1111-1217,
37,LEAD01144,1,,,,Athens,37.98367,2372958,Attica,Greece,Attica,Laurion / Kea,37.716929,24.053922,,Lead,Tablet / Sheet,Curse,,,,,200,400,,,,,,,,,18.821(13) ,,15.676(13) ,,38.852,,,,,,,,,,Vogl et al. 2016: 1111-1217,
38,LEAD01145,1,,,,Athens,37.98367,2372958,Attica,Greece,Attica,Laurion / Kea,37.716929,24.053922,,Lead,Tablet / Sheet,Curse,,,,,200,400,,,,,,,,,18.855(13),, 15.688(13) ,,38.871,,,,,,,,,,Vogl et al. 2016: 1111-1217,
39,LEAD01146,1,,,,Megara,37.99409,23.34039,Attica,Greece,Mixed leads,,,,,Lead,Tablet / Sheet,Curse,,,,,200,400,,,,,,,,,18.630(13),, 15.657(13),,38.801,,,,,,,,,,Vogl et al. 2016: 1111-1217,
40,LEAD01147,1,,,,Megara,37.99409,23.34039,Attica,Greece,Mixed leads,,,,,Lead,Tablet / Sheet,Curse,,,,,200,400,,,,,,,,,18.651(13) ,,15.680(13) ,,38.862,,,,,,,,,,Vogl et al. 2016: 1111-1217,
41,LEAD01148,1,,,,Megara,37.99409,23.34039,Attica,Greece,Mixed leads,,,,,Lead,Tablet / Sheet,Curse,,,,,200,400,,,,,,,,,18.643(13) ,,15.668(13) ,,38.828(,,,,,,,,,,Vogl et al. 2016: 1111-1217,
42,LEAD01149,1,,,,Theben,38.3242,23.31752,Attica,Greece,Almeria / Andalusia,,,,,Lead,Tablet / Sheet,Curse,,,,,200,400,,,,,,,,,18.757(13),, 15.680(13) ,,38.973,,,,,,,,,,Vogl et al. 2016: 1111-1217,
43,LEAD01150,1,,,,Tanagra,38.32762,23.53755,Attica,Greece,Attica,Laurion / Kea,37.716929,24.053922,,Lead,Tablet / Sheet,Curse,,,,,-100,100,,,,,,,,,18.845(13) ,,15.678(13),,38.855,,,,,,,,,,Vogl et al. 2016: 1111-1217,
44,LEAD01151,1,,,,Tanagra,38.32762,23.53755,Attica,Greece,Attica,Laurion / Kea,37.716929,24.053922,,Lead,Tablet / Sheet,Curse,,,,,-400,-200,,,,,,,,,18.840(13),, 15.679(13),, 38.856(,,,,,,,,,,Vogl et al. 2016: 1111-1217,
45,LEAD01152,1,,,,Melos,36.71277,24.48004,South Aegean,Greece,Attica,Laurion / Kea,37.716929,24.053922,,Lead,Tablet / Sheet,Curse,,,,,-400,-300,,,,,,,,,18.862(13),, 15.685(13) ,,38.864(,,,,,,,,,,Vogl et al. 2016: 1111-1217,
46,LEAD01153,1,,,,Rome,41.88448,12.45814,Lazio,Italy,Mixed leads,,,,,Lead,Tablet / Sheet,Curse,,,,,300,400,,,,,,,,,18.456(13) ,,15.640(13),, 38.520(,,,,,,,,,,Vogl et al. 2016: 1111-1217,
47,LEAD01154,1,,,,Malllawi,27.7349,30.84568,Kea,Greece,Attica,Laurion / Kea,37.716929,24.053922,,Lead,Voodoo doll,,,,,,300,400,,,,,,,,,18.868(13) ,,15.687(13) ,,38.866,,,,,,,,,,Vogl et al. 2016: 1111-1217,
48,LEAD01155,1,,,,Malllawi,27.7349,30.84568,Al-Minya,Egypt,Mixed leads,,,,,Lead,Tablet / Sheet,Curse,,,,,300,400,,,,,,,,,18.472(13) ,,15.646(13),,38.502,,,,,,,,,,Vogl et al. 2016: 1111-1217,
49,LEAD01156,1,,,,Malllawi,27.7349,30.84568,Al-Minya,Egypt,Mixed leads,,,,,Lead,Tablet / Sheet,Curse,,,,,300,500,,,,,,,,,18.848(13),, 15.678(13),,38.855,,,,,,,,,,Vogl et al. 2016: 1111-1217,
50,LEAD01157,1,,,,Malllawi,27.7349,30.84568,Al-Minya,Egypt,Attica,Laurion / Kea,37.716929,24.053922,,Lead,Tablet / Sheet,Curse,,,,,-400,-300,,,,,,,,,18.849(13) ,,15.678(13) ,,38.85,,,,,,,,,,Vogl et al. 2016: 1111-1217,
51,LEAD01158,1,,,,Malllawi,27.7349,30.84568,Al-Minya,Egypt,Attica,Laurion / Kea,37.716929,24.053922,,Lead,Tablet / Sheet,Curse,,,,,-400,-300,,,,,,,,,18.838(13) ,,15.695(13),,38.898,,,,,,,,,,Vogl et al. 2016: 1111-1217,
52,LEAD01159,1,,,,Malllawi,27.7349,30.84568,Al-Minya,Egypt,Attica,Laurion / Kea,37.716929,24.053922,,Lead,Tablet / Sheet,Curse,,,,,-400,-300,,,,,,,,,18.832(13) ,,15.680(13) ,,38.863(,,,,,,,,,,Vogl et al. 2016: 1111-1217,
53,LEAD01160,1,,,,Malllawi,27.7349,30.84568,Al-Minya,Egypt,Attica,Laurion / Kea,37.716929,24.053922,,Lead,Tablet / Sheet,Curse,,,,,-400,-300,,,,,,,,,18.843(13) ,,15.671(13) ,,38.838,,,,,,,,,,Vogl et al. 2016: 1111-1217,
54,LEAD01161,1,,,,Malllawi,27.7349,30.84568,Al-Minya,Egypt,Attica,Laurion / Kea,37.716929,24.053922,,Lead,Tablet / Sheet,Curse,,,,,-400,-300,,,,,,,,,18.849(13) ,,15.678(13),,38.854,,,,,,,,,,Vogl et al. 2016: 1111-1217,
55,LEAD01162,1,,,,Dodona,39.44987,20.90211,Epirus,Greece,Attica,Laurion / Kea,37.716929,24.053922,,Lead,Tablet / Sheet,Curse,,,,,-400,-300,,,,,,,,,18.844(13) ,,15.681(13) ,,38.857(,,,,,,,,,,Vogl et al. 2016: 1111-1217,
56,LEAD01163,1,,,,Dodona,39.44987,20.90211,Epirus,Greece,Attica,Laurion / Kea,37.716929,24.053922,,Lead,Tablet / Sheet,Oracular,,,,,-400,-200,,,,,,,,,18.794(13) ,,15.667(13) ,,38.914(32),,,,,,,,,,Vogl et al. 2016: 1111-1217,
57,LEAD01164,1,,,,Dodona,39.44987,20.90211,Epirus,Greece,Attica,Laurion / Kea,37.716929,24.053922,,Lead,Tablet / Sheet,Oracular,,,,,-400,-200,,,,,,,,,18.794(13) ,,15.667(13) 3,,8.914(32),,,,,,,,,,Vogl et al. 2016: 1111-1217,
58,LEAD01165,1,,,,Dodona,39.44987,20.90211,Epirus,Greece,Attica,Laurion / Kea,37.716929,24.053922,,Lead,Tablet / Sheet,Oracular,,,,,-400,-200,,,,,,,,,18.866(13),, 15.699(13),, 38.915(32),,,,,,,,,,Vogl et al. 2016: 1111-1217,
59,LEAD01166,1,,,,Dodona,39.44987,20.90211,Epirus,Greece,Chalkidiki / Syros / Thasos,,,,,Lead,Tablet / Sheet,Oracular,,,,,-400,-200,,,,,,,,,18.859(13) ,,15.688(13) ,,38.882(32),,,,,,,,,,Vogl et al. 2016: 1111-1217,
,LEAD01167,1,,,Roma/Syacuse/Bruttium/Brundisium/Lucera/Paestum,,,,,Italy,Cartagena-Mazarron/Sierra Morena ,,,,,Bronze,Coin / Token,,,Roman,-500,-100,,,,,,,,X,,,18.388,,15.612,,38.33,,0.849,,2.0842,,,,,,Westner et al. 2020: 105-204,
F-25090,LEAD01168,1,,,La Fonteta,Guardamar del Segura,38.1015,-0.65024,Alicante,Spain,,,,,,Galena,Archaeological galena,,,Bronze Age,,,,,,,,,X,,,,18.3254,,15.664,,38.5321,,0.8548,,2.1027,,,,,WestfÃ¤lische Wilhelms UnivresitÃ¤t MÃ¼nster (Germany),Renzi et al. 2009: 2584-2596,
F-62073,LEAD01169,1,,,La Fonteta,Guardamar del Segura,38.1015,-0.65024,Alicante,Spain,,,,,,Galena,Archaeological galena,,,Bronze Age,,,,,,,,,X,,,,18.325,,15.666,,38.5383,,0.8549,,2.103,,,,,WestfÃ¤lische Wilhelms UnivresitÃ¤t MÃ¼nster (Germany),Renzi et al. 2009: 2584-2596,
F-12752,LEAD01170,1,,,La Fonteta,Guardamar del Segura,38.1015,-0.65024,Alicante,Spain,,,,,,Galena,Archaeological galena,,,Bronze Age,,,,,,,,,X,,,,18.317,,15.6545,,38.5031,,0.8546,,2.102,,,,,WestfÃ¤lische Wilhelms UnivresitÃ¤t MÃ¼nster (Germany),Renzi et al. 2009: 2584-2596,
F-41567,LEAD01171,1,,,La Fonteta,Guardamar del Segura,38.1015,-0.65024,Alicante,Spain,,,,,,Galena,Archaeological galena,,,Bronze Age,,,,,,,,,X,,,,18.3348,,15.6733,,38.5613,,0.8548,,2.1032,,,,,WestfÃ¤lische Wilhelms UnivresitÃ¤t MÃ¼nster (Germany),Renzi et al. 2009: 2584-2596,
F-35287,LEAD01172,1,,,La Fonteta,Guardamar del Segura,38.1015,-0.65024,Alicante,Spain,,,,,,Galena,Archaeological galena,,,Bronze Age,,,,,,,,,X,,,,18.3197,,15.6601,,38.5169,,0.8548,,2.1025,,,,,WestfÃ¤lische Wilhelms UnivresitÃ¤t MÃ¼nster (Germany),Renzi et al. 2009: 2584-2596,
F-62026,LEAD01173,1,,,La Fonteta,Guardamar del Segura,38.1015,-0.65024,Alicante,Spain,,,,,,Galena,Archaeological galena,,,Bronze Age,,,,,,,,,X,,,,18.3123,,15.6548,,38.4944,,0.8549,,2.1021,,,,,WestfÃ¤lische Wilhelms UnivresitÃ¤t MÃ¼nster (Germany),Renzi et al. 2009: 2584-2596,
F-11063,LEAD01174,1,,,La Fonteta,Guardamar del Segura,38.1015,-0.65024,Alicante,Spain,,,,,,Copper,Undefined object,,,Bronze Age,,,,,,,,,X,,,,18.3737,,15.7244,,38.701,,0.8558,,2.1063,,,,,WestfÃ¤lische Wilhelms UnivresitÃ¤t MÃ¼nster (Germany),Renzi et al. 2009: 2584-2596,
F-31123,LEAD01175,1,,,La Fonteta,Guardamar del Segura,38.1015,-0.65024,Alicante,Spain,,,,,,Copper,Slag / Melting waste,,,Bronze Age,,,,,,,,,X,,,,18.3672,,15.7165,,38.6693,,0.8557,,2.1053,,,,,WestfÃ¤lische Wilhelms UnivresitÃ¤t MÃ¼nster (Germany),Renzi et al. 2009: 2584-2596,
F-1408,LEAD01176,1,,,La Fonteta,Guardamar del Segura,38.1015,-0.65024,Alicante,Spain,,,,,,Copper,Ingot,,,Bronze Age,,,,,,,,,X,,,,17.9473,,15.5221,,37.8857,,0.8649,,2.1109,,,,,WestfÃ¤lische Wilhelms UnivresitÃ¤t MÃ¼nster (Germany),Renzi et al. 2009: 2584-2596,
F-25090,LEAD01177,1,,,La Fonteta,Guardamar del Segura,38.1015,-0.65024,Alicante,Spain,,,,,,Litharge,Archaeological litharge,,,Bronze Age,,,,,,,,,X,,,,18.71,,15.6702,,38.9729,,0.83753,,2.083,,,,,WestfÃ¤lische Wilhelms UnivresitÃ¤t MÃ¼nster (Germany),Renzi et al. 2009: 2584-2596,
F-62073,LEAD01178,1,,,La Fonteta,Guardamar del Segura,38.1015,-0.65024,Alicante,Spain,,,,,,Litharge,Archaeological litharge,,,Bronze Age,,,,,,,,,X,,,,18.73,,15.6946,,39.0708,,0.83794,,2.086,,,,,WestfÃ¤lische Wilhelms UnivresitÃ¤t MÃ¼nster (Germany),Renzi et al. 2009: 2584-2596,
PA0320,LEAD01179,1,,,Almizarique,Cuevas del Almanzora,37.29858,-1.88207,Almeria,Spain,Cartagena-Mazarron/Sierra Morena ,,,,,Copper,Undefined object,,,Bronze Age,,,,,,,,,X,,,,18.578,,15.6828,,38.687,,0.84416,,2.0824,,,,,"Servicio GeocronologÃ­a-SGIker, Univ. Del PaÃ­s Vasco (Spain)",Montero-Ruiz & Murillo-Barroso 2010: 37-51,
PA2619,LEAD01180,1,,,Almizarique,Cuevas del Almanzora,37.29858,-1.88207,Almeria,Spain,Cartagena-Mazarron/Sierra Morena ,,,,,Copper,Undefined object,,,Bronze Age,,,,,,,,,X,,,,18.6668,,15.6649,,38.7906,,0.83918,,2.07796,,,,,"Servicio GeocronologÃ­a-SGIker, Univ. Del PaÃ­s Vasco (Spain)",Montero-Ruiz & Murillo-Barroso 2010: 37-51,
AA1080B,LEAD01181,1,,,Almizarique,Cuevas del Almanzora,37.29858,-1.88207,Almeria,Spain,Cartagena-Mazarron/Sierra Morena ,,,,,Copper,Undefined object,,,Bronze Age,,,,,,,,,X,,,,18.6497,,15.6745,,38.7731,,0.84047,,2.07893,,,,,"Servicio GeocronologÃ­a-SGIker, Univ. Del PaÃ­s Vasco (Spain)",Montero-Ruiz & Murillo-Barroso 2010: 37-51,
AA1106D,LEAD01182,1,,,Almizarique,Cuevas del Almanzora,37.29858,-1.88207,Almeria,Spain,Cartagena-Mazarron/Sierra Morena ,,,,,Copper,Undefined object,,,Bronze Age,,,,,,,,,X,,,,18.6827,,15.668,,38.8371,,0.83863,,2.07868,,,,,"Servicio GeocronologÃ­a-SGIker, Univ. Del PaÃ­s Vasco (Spain)",Montero-Ruiz & Murillo-Barroso 2010: 37-51,
63,LEAD01183,1,,,Cova de la Pesseta,Torrelles de Foix,41.43154,1.551566,Barcelona,Spain,,,,,,Bronze,Undefined object,,,,,,,,,,,,X,,,,18.705,,15.658,,38.907,,0.8371,,2.08,,,,,"Servicio GeocronologÃ­a-SGIker, Univ. Del PaÃ­s Vasco (Spain)","Soriano & Chamon Fernandez, 2012: 73-89",
CPR-1044-31,LEAD01184,1,,,Can Piteu - Can Roqueta,Sabadell,41.54875,2.10285,Barcelona,Spain,,,,,,Bronze,Undefined object,,,,,,,,,,,,,,,,18.692,,15.641,,38.875,,0.83682,,2.0798,,,,,"Servicio GeocronologÃ­a-SGIker, Univ. Del PaÃ­s Vasco (Spain)",Rovira et al. 2008,
CPR-487-30,LEAD01185,1,,,Can Piteu - Can Roqueta,Sabadell,41.54875,2.10285,Barcelona,Spain,,,,,,Bronze,Undefined object,,,,,,,,,,,,,,,,18.677,,15.65,,38.867,,0.83689,,2.078,,,,,"Servicio GeocronologÃ­a-SGIker, Univ. Del PaÃ­s Vasco (Spain)",Rovira et al. 2008,
CPR-363-15,LEAD01186,1,,,Can Piteu - Can Roqueta,Sabadell,41.54875,2.10285,Barcelona,Spain,,,,,,Bronze,Undefined object,,,,,,,,,,,,,,,,18.716,,15.678,,39.003,,0.83766,,2.0839,,,,,"Servicio GeocronologÃ­a-SGIker, Univ. Del PaÃ­s Vasco (Spain)",Rovira et al. 2008,
CPR-TA-1144-1,LEAD01187,1,,,Can Piteu - Can Roqueta,Sabadell,41.54875,2.10285,Barcelona,Spain,,,,,,Bronze,Undefined object,,,,,,,,,,,,,,,,18.679,,15.643,,38.885,,0.83745,,2.0817,,,,,"Servicio GeocronologÃ­a-SGIker, Univ. Del PaÃ­s Vasco (Spain)",Rovira et al. 2008,
CPR-643-10,LEAD01188,1,,,Can Piteu - Can Roqueta,Sabadell,41.54875,2.10285,Barcelona,Spain,,,,,,Bronze,Undefined object,,,,,,,,,,,,,,,,18.753,,15.715,,39.145,,0.83801,,2.0874,,,,,"Servicio GeocronologÃ­a-SGIker, Univ. Del PaÃ­s Vasco (Spain)",Rovira et al. 2008,
CPR-596-7,LEAD01189,1,,,Can Piteu - Can Roqueta,Sabadell,41.54875,2.10285,Barcelona,Spain,,,,,,Bronze,Undefined object,,,,,,,,,,,,,,,,18.727,,15.693,,39.061,,0.83801,,2.0858,,,,,"Servicio GeocronologÃ­a-SGIker, Univ. Del PaÃ­s Vasco (Spain)",Rovira et al. 2008,
CPR-TA-1151-1,LEAD01190,1,,,Can Piteu - Can Roqueta,Sabadell,41.54875,2.10285,Barcelona,Spain,,,,,,Bronze,Undefined object,,,,,,,,,,,,,,,,18.786,,15.737,,39.257,,0.83773,,2.0897,,,,,"Servicio GeocronologÃ­a-SGIker, Univ. Del PaÃ­s Vasco (Spain)",Rovira et al. 2008,
CPR-TA-1156-11,LEAD01191,1,,,Can Piteu - Can Roqueta,Sabadell,41.54875,2.10285,Barcelona,Spain,,,,,,Bronze,Undefined object,,,,,,,,,,,,,,,,18.686,,15.644,,38.915,,0.83717,,2.0825,,,,,"Servicio GeocronologÃ­a-SGIker, Univ. Del PaÃ­s Vasco (Spain)",Rovira et al. 2008,
CPR-1086-1,LEAD01192,1,,,Can Piteu - Can Roqueta,Sabadell,41.54875,2.10285,Barcelona,Spain,,,,,,Bronze,Undefined object,,,,,,,,,,,,,,,,18.681,,15.639,,38.887,,0.83717,,2.0816,,,,,"Servicio GeocronologÃ­a-SGIker, Univ. Del PaÃ­s Vasco (Spain)",Rovira et al. 2008,
CPR-1025-25,LEAD01193,1,,,Can Piteu - Can Roqueta,Sabadell,41.54875,2.10285,Barcelona,Spain,,,,,,Bronze,Undefined object,,,,,,,,,,,,,,,,18.728,,15.691,,39.051,,0.83787,,2.0851,,,,,"Servicio GeocronologÃ­a-SGIker, Univ. Del PaÃ­s Vasco (Spain)",Rovira et al. 2008,
CI77,LEAD01194,1,,Wreck,Pecio del Cobre - Islote de Sancti Petri ,Chiclana de la Frontera,36.4413,-6.11462,Cadiz,Spain,,,,,,Copper,Undefined object,,,,,,,,,,,,,,,X,18.713,,15.667,,38.976,,0.83724,,2.082,,,,,"Goethe-UniversitÃ¤t, Frankfurt (Germany) ",Klein et al. 2007: 203-221,
CI78,LEAD01195,1,,Wreck,Pecio del Cobre - Islote de Sancti Petri ,Chiclana de la Frontera,36.4413,-6.11462,Cadiz,Spain,,,,,,Copper,Undefined object,,,,,,,,,,,,,,,X,18.712,,15.674,,38.999,,0.83766,,2.084,,,,,"Goethe-UniversitÃ¤t, Frankfurt (Germany) ",Klein et al. 2007: 203-221,
CI79,LEAD01196,1,,Wreck,Pecio del Cobre - Islote de Sancti Petri ,Chiclana de la Frontera,36.4413,-6.11462,Cadiz,Spain,,,,,,Copper,Undefined object,,,,,,,,,,,,,,,X,18.714,,15.673,,38.991,,0.83745,,2.0833,,,,,"Goethe-UniversitÃ¤t, Frankfurt (Germany) ",Klein et al. 2007: 203-221,
CI80,LEAD01197,1,,Wreck,Pecio del Cobre - Islote de Sancti Petri ,Chiclana de la Frontera,36.4413,-6.11462,Cadiz,Spain,,,,,,Copper,Undefined object,,,,,,,,,,,,,,,X,18.718,,15.673,,39,,0.83738,,2.0833,,,,,"Goethe-UniversitÃ¤t, Frankfurt (Germany) ",Klein et al. 2007: 203-221,
CI81,LEAD01198,1,,Wreck,Pecio del Cobre - Islote de Sancti Petri ,Chiclana de la Frontera,36.4413,-6.11462,Cadiz,Spain,,,,,,Copper,Undefined object,,,,,,,,,,,,,,,X,18.708,,15.666,,38.971,,0.83738,,2.0829,,,,,"Goethe-UniversitÃ¤t, Frankfurt (Germany) ",Klein et al. 2007: 203-221,
CI82,LEAD01199,1,,Wreck,Pecio del Cobre - Islote de Sancti Petri ,Chiclana de la Frontera,36.4413,-6.11462,Cadiz,Spain,,,,,,Copper,Undefined object,,,,,,,,,,,,,,,X,18.718,,15.669,,38.959,,0.8371,,2.081,,,,,"Goethe-UniversitÃ¤t, Frankfurt (Germany) ",Klein et al. 2007: 203-221,
CI83,LEAD01200,1,,Wreck,Pecio del Cobre - Islote de Sancti Petri ,Chiclana de la Frontera,36.4413,-6.11462,Cadiz,Spain,,,,,,Copper,Undefined object,,,,,,,,,,,,,,,X,18.691,,15.64,,38.866,,0.83675,,2.0794,,,,,"Goethe-UniversitÃ¤t, Frankfurt (Germany) ",Klein et al. 2007: 203-221,
CI84,LEAD01201,1,,Wreck,Pecio del Cobre - Islote de Sancti Petri ,Chiclana de la Frontera,36.4413,-6.11462,Cadiz,Spain,,,,,,Copper,Undefined object,,,,,,,,,,,,,,,X,18.75,,15.706,,39.176,,0.83766,,2.0894,,,,,"Goethe-UniversitÃ¤t, Frankfurt (Germany) ",Klein et al. 2007: 203-221,
CI85,LEAD01202,1,,Wreck,Pecio del Cobre - Islote de Sancti Petri ,Chiclana de la Frontera,36.4413,-6.11462,Cadiz,Spain,,,,,,Copper,Undefined object,,,,,,,,,,,,,,,X,18.671,,15.64,,38.872,,0.83766,,2.0819,,,,,"Goethe-UniversitÃ¤t, Frankfurt (Germany) ",Klein et al. 2007: 203-221,
CI86,LEAD01203,1,,Wreck,Pecio del Cobre - Islote de Sancti Petri ,Chiclana de la Frontera,36.4413,-6.11462,Cadiz,Spain,,,,,,Copper,Undefined object,,,,,,,,,,,,,,,X,18.722,,15.682,,39.025,,0.83759,,2.0844,,,,,"Goethe-UniversitÃ¤t, Frankfurt (Germany) ",Klein et al. 2007: 203-221,
CI87,LEAD01204,1,,Wreck,Pecio del Cobre - Islote de Sancti Petri ,Chiclana de la Frontera,36.4413,-6.11462,Cadiz,Spain,,,,,,Copper,Undefined object,,,,,,,,,,,,,,,X,18.728,,15.685,,39.027,,0.83752,,2.0839,,,,,"Goethe-UniversitÃ¤t, Frankfurt (Germany) ",Klein et al. 2007: 203-221,
CI88,LEAD01205,1,,Wreck,Pecio del Cobre - Islote de Sancti Petri ,Chiclana de la Frontera,36.4413,-6.11462,Cadiz,Spain,,,,,,Copper,Undefined object,,,,,,,,,,,,,,,X,18.716,,15.677,,39.011,,0.83759,,2.0844,,,,,"Goethe-UniversitÃ¤t, Frankfurt (Germany) ",Klein et al. 2007: 203-221,
CI89,LEAD01206,1,,Wreck,Pecio del Cobre - Islote de Sancti Petri ,Chiclana de la Frontera,36.4413,-6.11462,Cadiz,Spain,,,,,,Copper,Undefined object,,,,,,,,,,,,,,,X,18.724,,15.682,,39.041,,0.83752,,2.0851,,,,,"Goethe-UniversitÃ¤t, Frankfurt (Germany) ",Klein et al. 2007: 203-221,
CI90,LEAD01207,1,,Wreck,Pecio del Cobre - Islote de Sancti Petri ,Chiclana de la Frontera,36.4413,-6.11462,Cadiz,Spain,,,,,,Copper,Undefined object,,,,,,,,,,,,,,,X,18.72,,15.681,,39.033,,0.83752,,2.085,,,,,"Goethe-UniversitÃ¤t, Frankfurt (Germany) ",Klein et al. 2007: 203-221,
CI91,LEAD01208,1,,Wreck,Pecio del Cobre - Islote de Sancti Petri ,Chiclana de la Frontera,36.4413,-6.11462,Cadiz,Spain,,,,,,Copper,Undefined object,,,,,,,,,,,,,,,X,18.753,,15.718,,39.053,,0.83815,,2.0825,,,,,"Goethe-UniversitÃ¤t, Frankfurt (Germany) ",Klein et al. 2007: 203-221,
CI92,LEAD01209,1,,Wreck,Pecio del Cobre - Islote de Sancti Petri ,Chiclana de la Frontera,36.4413,-6.11462,Cadiz,Spain,,,,,,Copper,Undefined object,,,,,,,,,,,,,,,X,18.738,,15.702,,39.095,,0.83794,,2.0864,,,,,"Goethe-UniversitÃ¤t, Frankfurt (Germany) ",Klein et al. 2007: 203-221,
CI93,LEAD01210,1,,Wreck,Pecio del Cobre - Islote de Sancti Petri ,Chiclana de la Frontera,36.4413,-6.11462,Cadiz,Spain,,,,,,Copper,Undefined object,,,,,,,,,,,,,,,X,18.719,,15.665,,38.995,,0.83682,,2.0832,,,,,"Goethe-UniversitÃ¤t, Frankfurt (Germany) ",Klein et al. 2007: 203-221,
CI94,LEAD01211,1,,Wreck,Pecio del Cobre - Islote de Sancti Petri ,Chiclana de la Frontera,36.4413,-6.11462,Cadiz,Spain,,,,,,Copper,Undefined object,,,,,,,,,,,,,,,X,18.758,,15.703,,39.116,,0.8371,,2.0854,,,,,"Goethe-UniversitÃ¤t, Frankfurt (Germany) ",Klein et al. 2007: 203-221,
CI95,LEAD01212,1,,Wreck,Pecio del Cobre - Islote de Sancti Petri ,Chiclana de la Frontera,36.4413,-6.11462,Cadiz,Spain,,,,,,Copper,Undefined object,,,,,,,,,,,,,,,X,18.712,,15.661,,38.924,,0.83696,,2.0802,,,,,"Goethe-UniversitÃ¤t, Frankfurt (Germany) ",Klein et al. 2007: 203-221,
CI96,LEAD01213,1,,Wreck,Pecio del Cobre - Islote de Sancti Petri ,Chiclana de la Frontera,36.4413,-6.11462,Cadiz,Spain,,,,,,Copper,Undefined object,,,,,,,,,,,,,,,X,18.72,,15.672,,38.994,,0.83717,,2.0829,,,,,"Goethe-UniversitÃ¤t, Frankfurt (Germany) ",Klein et al. 2007: 203-221,
CI 117,LEAD01214,1,,Wreck,Playa de Regla (wreck),Chipiona,36.73314,-6.43239,Cadiz,Spain,Sierra Morena ,Linares-La Carolina,38.366667,-3.833333,,Copper,Ingot,,"Q. ANT, HEL Y M",Roman,,,,,,,,,,,,X,18.682,,15.666,,38.851,,0.83857,,2.0796,,,,,"Goethe-UniversitÃ¤t, Frankfurt (Germany) ",Nesta et al. 2011: 191-207,
CI 118,LEAD01215,1,,Wreck,Playa de Regla (wreck),Chipiona,36.73314,-6.43239,Cadiz,Spain,Sierra Morena ,Linares-La Carolina,38.366667,-3.833333,,Copper,Ingot,,"Q. ANT, HEL Y M",Roman,,,,,,,,,,,,X,18.736,,15.667,,38.97,,0.83619,,2.0799,,,,,"Goethe-UniversitÃ¤t, Frankfurt (Germany) ",Nesta et al. 2011: 191-207,
CI 119,LEAD01216,1,,Wreck,Playa de Regla (wreck),Chipiona,36.73314,-6.43239,Cadiz,Spain,Sierra Morena ,Linares-La Carolina,38.366667,-3.833333,,Copper,Ingot,,"Q. ANT, HEL Y M",Roman,,,,,,,,,,,,X,18.738,,15.671,,39.001,,0.8364,,2.0817,,,,,"Goethe-UniversitÃ¤t, Frankfurt (Germany) ",Nesta et al. 2011: 191-207,
CI 120,LEAD01217,1,,Wreck,Playa de Regla (wreck),Chipiona,36.73314,-6.43239,Cadiz,Spain,Sierra Morena ,Linares-La Carolina,38.366667,-3.833333,,Copper,Ingot,,"Q. ANT, HEL Y M",Roman,,,,,,,,,,,,X,18.743,,15.676,,39,,0.83633,,2.0806,,,,,"Goethe-UniversitÃ¤t, Frankfurt (Germany) ",Nesta et al. 2011: 191-207,
PA12373,LEAD01218,1,Empúries,,Empúries,L'Escala,42.13607,3.12092,Girona,Spain,,,,,,Lead,Archaeological galena,,,Greek,,,,,X,,,,X,,,,18.742,,15.68,,39.046,,0.83661,,0.0833,,,,,"Servicio GeocronologÃ­a-SGIker, Univ. Del PaÃ­s Vasco (Spain)",Montero-Ruiz et al. 2009: 423-434,
PA12407,LEAD01219,1,Ullastret,,Ullastret,Ullastret,42.005795,3.078994,Girona,Spain,,,,,,Lead,Archaeological galena,,,Greek,,,,,X,,,,X,,,,18.707,,15.662,,38.984,,0.83724,,2.0839,,,,,"Servicio GeocronologÃ­a-SGIker, Univ. Del PaÃ­s Vasco (Spain)",Montero-Ruiz et al. 2009: 423-434,
PA13736,LEAD01220,1,Empúries,,Empúries,L'Escala,42.13607,3.12092,Girona,Spain,,,,,,Lead,Archaeological galena,,,Greek,,,,,,,,,X,,,,18.726,,15.673,,38.992,,0.83647,,2.0822,,,,,"Servicio GeocronologÃ­a-SGIker, Univ. Del PaÃ­s Vasco (Spain)",Montero-Ruiz et al. 2009: 423-434,
PA12447,LEAD01221,1,,,,Banyoles,42.1179,2.76585,Girona,Spain,,,,,,Lead,Undefined object,,,Greek,,,,,,,,,X,,,,18.754,,15.694,,39.104,,0.83689,,2.085,,,,,"Servicio GeocronologÃ­a-SGIker, Univ. Del PaÃ­s Vasco (Spain)",Montero-Ruiz et al. 2009: 423-434,
,LEAD01222,1,,,Canto Tortoso,Gorafe,37.586193,-3.015277,Granada,Spain,,,,,,Copper,Pin,,,,,,-1300,-800,,,,,,,,X,18.733,,15.671,,39.008,,0.83654,,2.082,,,,,"Servicio GeocronologÃ­a-SGIker, Univ. Del PaÃ­s Vasco (Spain)",Carrasco Rus et al. 2013: 31-52,
,LEAD01223,1,,,Las Muelas,Almedilla,37.605621,-3.202485,Granada,Spain,,,,,,Copper,Pin,,,,,,-1300,-800,,,,,,,,X,18.741,,15.688,,39.023,,0.8371,,2.0822,,,,,"Servicio GeocronologÃ­a-SGIker, Univ. Del PaÃ­s Vasco (Spain)",Carrasco Rus et al. 2013: 31-52,
,LEAD01224,1,,,Monachil,Monachil,37.136635,-3.548402,Granada,Spain,,,,,,Copper,Pin,,,,,,-1300,-800,,,,,,,,X,18.913,,15.846,,39.475,,0.83787,,2.0869,,,,,"Servicio GeocronologÃ­a-SGIker, Univ. Del PaÃ­s Vasco (Spain)",Carrasco Rus et al. 2013: 31-52,
RT-26A-83,LEAD01225,1,,,Corta Lago,Rio Tinto,37.68973,-6.59376,Huelva,Spain,,,,,,Lead,Undefined object,,,Iberian,,,-300,-200,,,,,X,,,,18.73,,16.119,,39.276,,18.671,,2.09694,,,,,"Isotrace, Univ. Oxford (United Kingdom)",Craddock et al. 1985: 199-217,
RT-19A-86,LEAD01226,1,,,Corta Lago,Rio Tinto,37.68973,-6.59376,Huelva,Spain,,,,,,Lead,Undefined object,,,Iberian,,,-300,-200,,,,,X,,,,18.59,,15.709,,38.9,,18.722,,2.09253,,,,,"Isotrace, Univ. Oxford (United Kingdom)",Craddock et al. 1985: 199-217,
RT-19A-63,LEAD01227,1,,,Corta Lago,Rio Tinto,37.68973,-6.59376,Huelva,Spain,,,,,,Lead,Undefined object,,,Iberian,,,-300,-200,,,,,X,,,,18.779,,15.764,,39.269,,18.728,,2.09112,,,,,"Isotrace, Univ. Oxford (United Kingdom)",Craddock et al. 1985: 199-217,
RT-19A-85,LEAD01228,1,,,Corta Lago,Rio Tinto,37.68973,-6.59376,Huelva,Spain,,,,,,Litharge,Archaeological litharge,,,Iberian,,,-300,-200,,,,,X,,,,18.599,,15.702,,38.879,,18.716,,2.0904,,,,,"Isotrace, Univ. Oxford (United Kingdom)",Craddock et al. 1985: 199-217,
AE106,LEAD01229,1,,,Bolskan,Huesca,42.13743,-0.40658,Huesca,Spain,Cartagena-Mazarron/Sierra Morena ,,,,,Bronze,Coin / Token,,,Bronze Age,,,,,,,,,X,,,,18.714,,15.672,,38.979,,18.712,,2.08282,,,,,"Servicio GeocronologÃ­a-SGIker, Univ. Del PaÃ­s Vasco (Spain)",Montero-Ruiz & Murillo-Barroso 2010: 37-51,
PA-13782(XV-23),LEAD01230,1,sa Caleta,,Sa Caleta,Sant Josep de sa Talaia,38.867062,1.334769,Ibiza,Spain,,,,,,Galena,Archaeological galena,,,Bronze Age,,,,,,,,,X,,,,18.7832,,15.7526,,39.1499,,18.72,,2.0842,,,,,"Servicio GeocronologÃ­a-SGIker, Univ. Del PaÃ­s Vasco (Spain)",Ramon et al. 2011: 55-81,
PAJ3779(Vlll-19),LEAD01231,1,sa Caleta,,Sa Caleta,Sant Josep de sa Talaia,38.867062,1.334769,Ibiza,Spain,,,,,,Galena,Archaeological galena,,,Bronze Age,,,,,,,,,X,,,,18.7596,,15.7165,,39.0268,,18.682,,2.0803,,,,,"Servicio GeocronologÃ­a-SGIker, Univ. Del PaÃ­s Vasco (Spain)",Ramon et al. 2011: 55-81,
PAl3784(XV-23),LEAD01232,1,sa Caleta,,Sa Caleta,Sant Josep de sa Talaia,38.867062,1.334769,Ibiza,Spain,,,,,,Galena,Archaeological galena,,,Bronze Age,,,,,,,,,X,,,,18.708,,15.6801,,38.9206,,18.736,,2.0804,,,,,"Servicio GeocronologÃ­a-SGIker, Univ. Del PaÃ­s Vasco (Spain)",Ramon et al. 2011: 55-81,
IX-5,LEAD01233,1,sa Caleta,,Sa Caleta,Sant Josep de sa Talaia,38.867062,1.334769,Ibiza,Spain,,,,,,Galena,Archaeological galena,,,Bronze Age,,,,,,,,,X,,,,18.766,,15.7227,,39.0391,,18.738,,2.0803,,,,,"Isotrace, Univ. Oxford (United Kingdom)",Ramon et al. 2011: 55-81,
EXV-3,LEAD01234,1,sa Caleta,,Sa Caleta,Sant Josep de sa Talaia,38.867062,1.334769,Ibiza,Spain,,,,,,Galena,Archaeological galena,,,Bronze Age,,,,,,,,,X,,,,18.751,,15.7203,,39.0345,,18.743,,2.0817,,,,,"Isotrace, Univ. Oxford (United Kingdom)",Ramon et al. 2011: 55-81,
HEXXII,LEAD01235,1,sa Caleta,,Sa Caleta,Sant Josep de sa Talaia,38.867062,1.334769,Ibiza,Spain,,,,,,Galena,Archaeological galena,,,Bronze Age,,,,,,,,,X,,,,18.764,,15.7135,,39.0083,,18.707,,2.0789,,,,,"Isotrace, Univ. Oxford (United Kingdom)",Ramon et al. 2011: 55-81,
II-15SC/87,LEAD01236,1,sa Caleta,,Sa Caleta,Sant Josep de sa Talaia,38.867062,1.334769,Ibiza,Spain,,,,,,Galena,Archaeological galena,,,Bronze Age,,,,,,,,,X,,,,18.72,,15.6963,,38.9718,,18.725,,2.0818,,,,,"Isotrace, Univ. Oxford (United Kingdom)",Ramon et al. 2011: 55-81,
Aug-61,LEAD01237,1,,Wreck,Cala d'en Ferrer,Ibiza,39.092402,1.430975,Baleares,Spain,,,,,,Lead,Ingot,,,,,,,,,,,,,,,X,18.29,,15.67,,38.5,,18.737,,2.105,,,,,"Institute of Geosciences, Goethe-UniversitÃ¤t, Frankfurt (Germany) ",Herrmanns: 2010: 184-221,
Aug-99,LEAD01238,1,,Wreck,Cala d'en Ferrer,Ibiza,39.092402,1.430975,Baleares,Spain,,,,,,Lead,Ingot,,,,,,,,,,,,,,,X,18.3,,15.68,,38.54,,18.732,,2.106,,,,,"Institute of Geosciences, Goethe-UniversitÃ¤t, Frankfurt (Germany) ",Herrmanns: 2010: 184-221,
Aug-00,LEAD01239,1,,Wreck,Cala d'en Ferrer,Ibiza,39.092402,1.430975,Baleares,Spain,,,,,,Lead,Ingot,,,,,,,,,,,,,,,X,18.3,,15.68,,38.54,,18.724,,2.106,,,,,"Institute of Geosciences, Goethe-UniversitÃ¤t, Frankfurt (Germany) ",Herrmanns: 2010: 184-221,
Aug-01,LEAD01240,1,,Wreck,Cala d'en Ferrer,Ibiza,39.092402,1.430975,Baleares,Spain,,,,,,Lead,Ingot,,,,,,,,,,,,,,,X,18.3,,15.68,,38.53,,18.742,,2.106,,,,,"Institute of Geosciences, Goethe-UniversitÃ¤t, Frankfurt (Germany) ",Herrmanns: 2010: 184-221,
2,LEAD01241,1,,,Cerro del Plomo - El Centenillo,Baños de La Encina,38.344367,-3.718955,Jaen,Spain,Sierra Morena ,Linares-La Carolina,,,,Litharge,Archaeological litharge,,,,0,100,,,,,,,X,,,,18.185,,15.584,,38.3194,,18.707,,2.1072,,,,,"Joint Research Centre, Ispra (Italy)",Trincherini et al. 2001: 393-406,
3,LEAD01242,1,,,Cerro del Plomo - El Centenillo,Baños de La Encina,38.344367,-3.718955,Jaen,Spain,Sierra Morena ,Linares-La Carolina,,,,Lead,Undefined object,,,,0,100,,,,,,,X,,,,18.224,,15.6268,,38.4089,,18.726,,2.1076,,,,,"Joint Research Centre, Ispra (Italy)",Trincherini et al. 2001: 393-406,
4,LEAD01243,1,,,Cerro del Plomo - El Centenillo,Baños de La Encina,38.344367,-3.718955,Jaen,Spain,Sierra Morena ,Linares-La Carolina,,,,Lead,Undefined object,,,,0,100,,,,,,,X,,,,18.2,,15.5969,,38.331,,18.754,,2.1061,,,,,"Joint Research Centre, Ispra (Italy)",Trincherini et al. 2001: 393-406,
5,LEAD01244,1,,,Fuente ,La Carolina,38.281255,-3.60467,Jaen,Spain,Sierra Morena ,Linares-La Carolina,,,,Galena,Archaeological galena,,,,0,100,,,,,,,X,,,,18.209,,15.6166,,38.37,,18.733,,2.1072,,,,,"Joint Research Centre, Ispra (Italy)",Trincherini et al. 2001: 393-406,
FM-Ll,LEAD01245,1,,,Leceia,Oeiras,38.727963,-9.281748,Lisboa,Portugal,,,,,,Copper,Undefined object,,,,,,,,,,,,X,,,,18.474,,15.662,,38.576,,18.741,,2.0881,,,,,Univ. Freiberg (Germany),"Muller & Cardoso, 2008: 27-48",
FM-L2,LEAD01246,1,,,Leceia,Oeiras,38.727963,-9.281748,Lisboa,Portugal,,,,,,Copper,Undefined object,,,,,,,,,,,,X,,,,18.341,,15.632,,38.296,,18.913,,2.088,,,,,Univ. Freiberg (Germany),"Muller & Cardoso, 2008: 27-48",
FM-L3,LEAD01247,1,,,Leceia,Oeiras,38.727963,-9.281748,Lisboa,Portugal,,,,,,Copper,Undefined object,,,,,,,,,,,,X,,,,18.24,,15.644,,38.3,,18.764,,2.0998,,,,,Univ. Freiberg (Germany),"Muller & Cardoso, 2008: 27-48",
FM-L4,LEAD01248,1,,,Leceia,Oeiras,38.727963,-9.281748,Lisboa,Portugal,,,,,,Copper,Undefined object,,,,,,,,,,,,X,,,,18.496,,15.648,,38.466,,18.763,,2.0797,,,,,Univ. Freiberg (Germany),"Muller & Cardoso, 2008: 27-48",
FM-L5,LEAD01249,1,,,Leceia,Oeiras,38.727963,-9.281748,Lisboa,Portugal,,,,,,Copper,Undefined object,,,,,,,,,,,,X,,,,18.254,,15.64,,38.279,,18.73,,2.097,,,,,Univ. Freiberg (Germany),"Muller & Cardoso, 2008: 27-48",
FM-L6,LEAD01250,1,,,Leceia,Oeiras,38.727963,-9.281748,Lisboa,Portugal,,,,,,Copper,Undefined object,,,,,,,,,,,,X,,,,18.473,,15.647,,38.468,,18.704,,2.0824,,,,,Univ. Freiberg (Germany),"Muller & Cardoso, 2008: 27-48",
FM-L7,LEAD01251,1,,,Leceia,Oeiras,38.727963,-9.281748,Lisboa,Portugal,,,,,,Copper,Undefined object,,,,,,,,,,,,X,,,,18.257,,15.639,,38.303,,18.71,,2.098,,,,,Univ. Freiberg (Germany),"Muller & Cardoso, 2008: 27-48",
FM-L8,LEAD01252,1,,,Leceia,Oeiras,38.727963,-9.281748,Lisboa,Portugal,,,,,,Copper,Undefined object,,,,,,,,,,,,X,,,,18.303,,15.612,,38.445,,18.711,,2.1005,,,,,Univ. Freiberg (Germany),"Muller & Cardoso, 2008: 27-48",
FM-L9,LEAD01253,1,,,Leceia,Oeiras,38.727963,-9.281748,Lisboa,Portugal,,,,,,Copper,Undefined object,,,,,,,,,,,,X,,,,18.293,,15.63,,38.258,,18.728,,2.0914,,,,,Univ. Freiberg (Germany),"Muller & Cardoso, 2008: 27-48",
FM-LlO,LEAD01254,1,,,Leceia,Oeiras,38.727963,-9.281748,Lisboa,Portugal,,,,,,Copper,Undefined object,,,,,,,,,,,,X,,,,18.537,,15.642,,38.772,,18.758,,2.0916,,,,,Univ. Freiberg (Germany),"Muller & Cardoso, 2008: 27-48",
