Repository: mona2711/Data

File: abc.csv (part 9 of 9)
Ref. no.,MedConTaCCt_ref,no_of_artifacts,Archaeological excavation,Interpretation of the context,Site,GEO1: town/city/site,GEOCoordinates1,GEOCoordinates2,GEO2_province_region,GEO3_Country,Mining_District,Mine/outcrop,OutcropCoordinates1,OutcropCoordinates2,Main ore,Material,Type_of_object,Typology,Stamps/seals/marks,Period,Chron_production_1,Chron_production_2,Chron_arch_context_1,Chron_arch_context_2,XRF,XRD,RX-EDS,ID-TIMS,TIMS,ICP-MS,LA-ICP-MS,MC-ICP-MS,206Pb/204Pb,SD/ERROR,207Pb/204Pb,SD/ERROR1,208Pb/204Pb,SD/ERROR2,207Pb/206Pb,SD/ERROR3,208Pb/206Pb,SD/ERROR4,tmod,mu12,kappa12,Lab. Analysis,Reference archaeometric publication,Observations
FM-Ll1,LEAD01255,1,,,Leceia,Oeiras,38.727963,-9.281748,Lisboa,Portugal,,,,,,Copper,Undefined object,,,,,,,,,,,,X,,,,17.642,,15.56,,37.512,,18.742,,2.1263,,,,,Univ. Freiberg (Germany),"Muller & Cardoso, 2008: 27-48",
FM-L12,LEAD01256,1,,,Leceia,Oeiras,38.727963,-9.281748,Lisboa,Portugal,,,,,,Copper,Undefined object,,,,,,,,,,,,X,,,,18.589,,15.695,,38.752,,18.701,,2.0847,,,,,Univ. Freiberg (Germany),"Muller & Cardoso, 2008: 27-48",
FM-Ll3,LEAD01257,1,,,Leceia,Oeiras,38.727963,-9.281748,Lisboa,Portugal,,,,,,Copper,Undefined object,,,,,,,,,,,,X,,,,18.421,,15.667,,38.47,,18.699,,2.0884,,,,,Univ. Freiberg (Germany),"Muller & Cardoso, 2008: 27-48",
FM-Ll4,LEAD01258,1,,,Leceia,Oeiras,38.727963,-9.281748,Lisboa,Portugal,,,,,,Copper,Undefined object,,,,,,,,,,,,X,,,,18.345,,15.635,,38.348,,18.775,,2.0904,,,,,Univ. Freiberg (Germany),"Muller & Cardoso, 2008: 27-48",
FM-VNSP30,LEAD01259,1,,,Vila Nova de Sao Pedro,Azambuja,39.219735,-8.840435,Lisboa,Portugal,,,,,,Copper,Undefined object,,,,,,,,,,,,X,,,,,,,,,,,,,,,,,Univ. Freiberg (Germany),"Muller & Monge-Soares, 2008: 94-114",
FM-VNSP31,LEAD01260,1,,,Vila Nova de Sao Pedro,Azambuja,39.219735,-8.840435,Lisboa,Portugal,,,,,,Copper,Undefined object,,,,,,,,,,,,X,,,,,,,,,,,,,,,,,Univ. Freiberg (Germany),"Muller & Monge-Soares, 2008: 94-114",
FM-VNSP33,LEAD01261,1,,,Vila Nova de Sao Pedro,Azambuja,39.219735,-8.840435,Lisboa,Portugal,,,,,,Copper,Undefined object,,,,,,,,,,,,X,,,,,,,,,,,,,,,,,Univ. Freiberg (Germany),"Muller & Monge-Soares, 2008: 94-114",
FM-VNSP34,LEAD01262,1,,,Vila Nova de Sao Pedro,Azambuja,39.219735,-8.840435,Lisboa,Portugal,,,,,,Copper,Undefined object,,,,,,,,,,,,X,,,,,,,,,,,,,,,,,Univ. Freiberg (Germany),"Muller & Monge-Soares, 2008: 94-114",
FM-VNSP35,LEAD01263,1,,,Vila Nova de Sao Pedro,Azambuja,39.219735,-8.840435,Lisboa,Portugal,,,,,,Copper,Undefined object,,,,,,,,,,,,X,,,,,,,,,,,,,,,,,Univ. Freiberg (Germany),"Muller & Monge-Soares, 2008: 94-114",
FM-VNSP4,LEAD01264,1,,,Vila Nova de Sao Pedro,Azambuja,39.219735,-8.840435,Lisboa,Portugal,,,,,,Copper,Undefined object,,,,,,,,,,,,,,,X,,,,,,,,,,,,,,Univ. Freiberg (Germany),"Muller & Monge-Soares, 2008: 94-114",
FM-VNSP6,LEAD01265,1,,,Vila Nova de Sao Pedro,Azambuja,39.219735,-8.840435,Lisboa,Portugal,,,,,,Copper,Undefined object,,,,,,,,,,,,,,,X,,,,,,,,,,,,,,Univ. Freiberg (Germany),"Muller & Monge-Soares, 2008: 94-114",
FM-VNSP18,LEAD01266,1,,,Vila Nova de Sao Pedro,Azambuja,39.219735,-8.840435,Lisboa,Portugal,,,,,,Copper,Undefined object,,,,,,,,,,,,,,,X,,,,,,,,,,,,,,Univ. Freiberg (Germany),"Muller & Monge-Soares, 2008: 94-114",
FM-VNSP19,LEAD01267,1,,,Vila Nova de Sao Pedro,Azambuja,39.219735,-8.840435,Lisboa,Portugal,,,,,,Copper,Undefined object,,,,,,,,,,,,,,,X,,,,,,,,,,,,,,Univ. Freiberg (Germany),"Muller & Monge-Soares, 2008: 94-114",
FM-VNSP20,LEAD01268,1,,,Vila Nova de Sao Pedro,Azambuja,39.219735,-8.840435,Lisboa,Portugal,,,,,,Copper,Undefined object,,,,,,,,,,,,,,,X,,,,,,,,,,,,,,Univ. Freiberg (Germany),"Muller & Monge-Soares, 2008: 94-114",
FM-VNSP21,LEAD01269,1,,,Vila Nova de Sao Pedro,Azambuja,39.219735,-8.840435,Lisboa,Portugal,,,,,,Copper,Undefined object,,,,,,,,,,,,,,,X,,,,,,,,,,,,,,Univ. Freiberg (Germany),"Muller & Monge-Soares, 2008: 94-114",
FM-VNSP22,LEAD01270,1,,,Vila Nova de Sao Pedro,Azambuja,39.219735,-8.840435,Lisboa,Portugal,,,,,,Copper,Undefined object,,,,,,,,,,,,,,,X,,,,,,,,,,,,,,Univ. Freiberg (Germany),"Muller & Monge-Soares, 2008: 94-114",
FM-VNSP23,LEAD01271,1,,,Vila Nova de Sao Pedro,Azambuja,39.219735,-8.840435,Lisboa,Portugal,,,,,,Copper,Undefined object,,,,,,,,,,,,,,,X,,,,,,,,,,,,,,Univ. Freiberg (Germany),"Muller & Monge-Soares, 2008: 94-114",
FM-VNSP24,LEAD01272,1,,,Vila Nova de Sao Pedro,Azambuja,39.219735,-8.840435,Lisboa,Portugal,,,,,,Copper,Undefined object,,,,,,,,,,,,,,,X,,,,,,,,,,,,,,Univ. Freiberg (Germany),"Muller & Monge-Soares, 2008: 94-114",
FM-VNSP25,LEAD01273,1,,,Vila Nova de Sao Pedro,Azambuja,39.219735,-8.840435,Lisboa,Portugal,,,,,,Copper,Undefined object,,,,,,,,,,,,,,,X,,,,,,,,,,,,,,Univ. Freiberg (Germany),"Muller & Monge-Soares, 2008: 94-114",
FM-VNSP26,LEAD01274,1,,,Vila Nova de Sao Pedro,Azambuja,39.219735,-8.840435,Lisboa,Portugal,,,,,,Copper,Undefined object,,,,,,,,,,,,,,,X,,,,,,,,,,,,,,Univ. Freiberg (Germany),"Muller & Monge-Soares, 2008: 94-114",
AEO0381,LEAD01275,1,,,Ilerda,Lleida,41.62236,0.61605,Lleida,Spain,Cartagena-Mazarron/Sierra Morena ,,,,,Bronze,Coin / Token,,,Bronze Age,,,,,,,,,X,,,,18.665,,15.675,,38.799,,0.8694,,2.08289,,,,,"Servicio GeocronologÃ­a-SGIker, Univ. Del PaÃ­s Vasco (Spain)",Montero-Ruiz & Murillo-Barroso 2010: 37-51,
AE418,LEAD01276,1,,,Iltirkesken,Lleida,41.62236,0.61605,Lleida,Spain,Cartagena-Mazarron/Sierra Morena ,,,,,Bronze,Coin / Token,,,Bronze Age,,,,,,,,,X,,,,18.314,,15.684,,38.878,,0.8563,,2.10374,,,,,"Servicio GeocronologÃ­a-SGIker, Univ. Del PaÃ­s Vasco (Spain)",Montero-Ruiz & Murillo-Barroso 2010: 37-51,
Iltirta S7N,LEAD01277,1,,,Iltirta,Lleida,41.62236,0.61605,Lleida,Spain,Cartagena-Mazarron/Sierra Morena ,,,,,Bronze,Coin / Token,,,Bronze Age,,,,,,,,,X,,,,18.317,,15.625,,38.53,,0.8531,,2.10007,,,,,"Servicio GeocronologÃ­a-SGIker, Univ. Del PaÃ­s Vasco (Spain)",Montero-Ruiz & Murillo-Barroso 2010: 37-51,
AE225,LEAD01278,1,,,Kelse,Velilla de Ebro,41.37607,-0.43672,Zaragoza,Spain,Cartagena-Mazarron/Sierra Morena ,,,,,Bronze,Coin / Token,,,Bronze Age,,,,,,,,,X,,,,18.719,,15.677,,38.995,,0.8375,,2.08313,,,,,"Servicio GeocronologÃ­a-SGIker, Univ. Del PaÃ­s Vasco (Spain)",Montero-Ruiz & Murillo-Barroso 2010: 37-51,
AR265,LEAD01279,1,,,Kese,Tarragona,41.11902,1.24384,Tarragona,Spain,Cartagena-Mazarron/Sierra Morena ,,,,,Copper,Coin / Token,,,Bronze Age,,,,,,,,,X,,,,18.728,,15.694,,39.043,,0.838,,2.08462,,,,,"Servicio GeocronologÃ­a-SGIker, Univ. Del PaÃ­s Vasco (Spain)",Montero-Ruiz & Murillo-Barroso 2010: 37-51,
,LEAD01280,1,,Wreck,Cala Sant Vicenç,Pollença,39.87668,3.01584,Mallorca,Spain,,,,,,Lead,Undefined object,,,,,,,,,,,,,,,,18.706,,15.699,,38.971,,18.682,,2.0833,,,,,Univ. Freiberg (Germany),Rovira et al. 2010: 409-410,
01-Feb,LEAD01281,1,,,,Cap d'en Font,39.83012,4.20716,Menorca,Spain,,,,,,Lead,Undefined object,,,,,,,,,,,,X,,,,18.198,,15.595,,38.299,,18.725,,2.1045,,,,,Laboratori Nazionali del Gran Sasso (Italy),"Rodá, 2004: 183-194",
280/1 ,LEAD01282,1,,,El Carambolo,Camas,37.392879,-6.037599,Sevilla,Spain,,,,,,Lead,Undefined object,,,,,,-600,-200,,,,,X,,,,18.3213,,15.6487,,38.4608,,0.85412,,2.09924,,,,,"Servicio GeocronologÃ­a-SGIker, Univ. Del PaÃ­s Vasco (Spain)",Hunt-Ortiz et al. 2011: 3-13,
Feb-88,LEAD01283,1,,,El Carambolo,Camas,37.392879,-6.037599,Sevilla,Spain,,,,,,Lead,Undefined object,,,,,,-600,-200,,,,,X,,,,18.3251,,15.6522,,38.4754,,0.85414,,2.0996,,,,,"Servicio GeocronologÃ­a-SGIker, Univ. Del PaÃ­s Vasco (Spain)",Hunt-Ortiz et al. 2011: 3-13,
Feb-52,LEAD01284,1,,,El Carambolo,Camas,37.392879,-6.037599,Sevilla,Spain,,,,,,Lead,Undefined object,,,,,,,,,,,,X,,,,18.2009,,15.6165,,38.3521,,0.85801,,2.10715,,,,,"Servicio GeocronologÃ­a-SGIker, Univ. Del PaÃ­s Vasco (Spain)",Hunt-Ortiz et al. 2011: 3-13,
CVM-177-13,LEAD01285,1,,,El Calvari,El Molar,41.15842,0.70516,Tarragona,Spain,Sierra Morena ,Linares-La Carolina,38.366667,-3.833333,,Lead,Archaeological galena,,,Iron Age,,,,,,,,,X,,,,18.335,,15.697,,38.558,,0.856,,2.103,,,,,"Servicio GeocronologÃ­a-SGIker, Univ. Del PaÃ­s Vasco (Spain)",Montero-Ruiz et al 2006: 391-398,
CVM-170-16,LEAD01286,1,,,El Calvari,El Molar,41.15842,0.70516,Tarragona,Spain,Sierra Morena ,Linares-La Carolina,38.366667,-3.833333,,Lead,Undefined object,,,Iron Age,,,,,,,,,X,,,,18.321,,15.688,,38.52,,0.856,,2.103,,,,,"Servicio GeocronologÃ­a-SGIker, Univ. Del PaÃ­s Vasco (Spain)",Montero-Ruiz et al 2006: 391-398,
CVM05-177,LEAD01287,1,,,El Calvari,El Molar,41.15842,0.70516,Tarragona,Spain,Sierra Morena ,Linares-La Carolina,38.366667,-3.833333,,Lead,Undefined object,,,Iron Age,,,,,,,,,X,,,,18.308,,15.67,,38.464,,0.856,,2.101,,,,,"Servicio GeocronologÃ­a-SGIker, Univ. Del PaÃ­s Vasco (Spain)",Montero-Ruiz et al 2006: 391-398,
CVM-170-17,LEAD01288,1,,,El Calvari,El Molar,41.15842,0.70516,Tarragona,Spain,Sierra Morena ,Linares-La Carolina,38.366667,-3.833333,,Lead,Undefined object,,,Iron Age,,,,,,,,,X,,,,18.306,,15.664,,38.449,,0.856,,2.1,,,,,"Servicio GeocronologÃ­a-SGIker, Univ. Del PaÃ­s Vasco (Spain)",Montero-Ruiz et al 2006: 391-398,
UE149,LEAD01289,1,,,El Calvari,El Molar,41.15842,0.70516,Tarragona,Spain,Sierra Morena ,Linares-La Carolina,38.366667,-3.833333,,Lead,Undefined object,,,Iron Age,,,,,,,,,X,,,,18.337,,15.669,,38.484,,0.855,,2.099,,,,,"Servicio GeocronologÃ­a-SGIker, Univ. Del PaÃ­s Vasco (Spain)",Montero-Ruiz et al 2006: 391-398,
UE154,LEAD01290,1,,,El Calvari,El Molar,41.15842,0.70516,Tarragona,Spain,Sierra Morena ,Linares-La Carolina,38.366667,-3.833333,,Lead,Archaeological galena,,,Iron Age,,,,,,,,,X,,,,18.31,,15.657,,38.423,,0.855,,2.098,,,,,"Servicio GeocronologÃ­a-SGIker, Univ. Del PaÃ­s Vasco (Spain)",Montero-Ruiz et al 2006: 391-398,
SJ-1022-C1,LEAD01291,1,,,Sant Jaume,Alcanar,40.571779,0.515924,Tarragona,Spain,Sierra Morena ,Linares-La Carolina,38.366667,-3.833333,,Lead,Undefined object,,,Iron Age,,,,,,,,,X,,,,18.679,,15.683,,38.931,,0.84,,2.084,,,,,"Servicio GeocronologÃ­a-SGIker, Univ. Del PaÃ­s Vasco (Spain)",Montero-Ruiz et al 2006: 391-398,
SJ-1004-705,LEAD01292,1,,,Sant Jaume,Alcanar,40.571779,0.515924,Tarragona,Spain,Sierra Morena ,Linares-La Carolina,38.366667,-3.833333,,Lead,Undefined object,,,Iron Age,,,,,,,,,X,,,,18.697,,15.7,,38.984,,0.839,,2.085,,,,,"Servicio GeocronologÃ­a-SGIker, Univ. Del PaÃ­s Vasco (Spain)",Montero-Ruiz et al 2006: 391-398,
SJ-1006-278,LEAD01293,1,,,Sant Jaume,Alcanar,40.571779,0.515924,Tarragona,Spain,Sierra Morena ,Linares-La Carolina,38.366667,-3.833333,,Lead,Undefined object,,,Iron Age,,,,,,,,,X,,,,18.7,,15.677,,38.904,,0.838,,2.08,,,,,"Servicio GeocronologÃ­a-SGIker, Univ. Del PaÃ­s Vasco (Spain)",Montero-Ruiz et al 2006: 391-398,
SJ-1022-209,LEAD01294,1,,,Sant Jaume,Alcanar,40.571779,0.515924,Tarragona,Spain,Sierra Morena ,Linares-La Carolina,38.366667,-3.833333,,Lead,Undefined object,,,Iron Age,,,,,,,,,X,,,,18.688,,15.689,,38.947,,0.84,,2.084,,,,,"Servicio GeocronologÃ­a-SGIker, Univ. Del PaÃ­s Vasco (Spain)",Montero-Ruiz et al 2006: 391-398,
PA12433,LEAD01295,1,,,Castellet de Banyoles ,Tivissa,41.06273,0.66572,Tarragona,Spain,,,,,,Galena,Archaeological galena,,,,,,,,,,,,X,,,,,,,,,,,,,,,,,,Rafel et al. 2010b: 47-65,
PA12435,LEAD01296,1,,,Castellet de Banyoles ,Tivissa,41.06273,0.66572,Tarragona,Spain,,,,,,Lead,Undefined object,,,,,,,,,,,,X,,,,,,,,,,,,,,,,,,Rafel et al. 2010b: 47-65,
PA12449,LEAD01297,1,,,Castellet de Banyoles ,Tivissa,41.06273,0.66572,Tarragona,Spain,,,,,,Lead,Undefined object,,,,,,,,,,,,X,,,,,,,,,,,,,,,,,,Rafel et al. 2010b: 47-65,
PA12793,LEAD01298,1,,,El Calvari,El Molar,41.15842,0.70516,Tarragona,Spain,,,,,,Bronze,Undefined object,,,,,,,,,,,,X,,,,,,,,,,,,,,,,,,Rafel et al. 2010b: 47-65,
PA12792,LEAD01299,1,,,El Calvari,El Molar,41.15842,0.70516,Tarragona,Spain,,,,,,Bronze,Undefined object,,,,,,,,,,,,X,,,,,,,,,,,,,,,,,,Rafel et al. 2010b: 47-65,
PA12794,LEAD01300,1,,,El Calvari,El Molar,41.15842,0.70516,Tarragona,Spain,,,,,,Bronze,Undefined object,,,,,,,,,,,,X,,,,,,,,,,,,,,,,,,Rafel et al. 2010b: 47-65,
PA13571,LEAD01301,1,,,El Avenc del Primo,Bellmunt del Priorat,41.145959,0.753855,Tarragona,Spain,Molar-Bellmunt / Falset,,41.165556,0.707222,,Copper,Archaeological mineral,,,Iron Age,,,,,,,,,X,,,,18.317,,15.6751,,38.4864,,0.85576,,2.10105,,,,,"Servicio GeocronologÃ­a-SGIker, Univ. Del PaÃ­s Vasco (Spain)",Armada et al. 2013: 278-294,
PA20494,LEAD01302,1,,,Sebes,Flix,41.240001,0.522998,Tarragona,Spain,Sierra Morena ,Linares-La Carolina,38.366667,-3.833333,,Bronze,Bracelet,,,Iron Age,-700,-500,,,,,,,X,,,,18.253,,15.638,,38.427,,0.8568,,2.1052,,,,,"Servicio GeocronologÃ­a-SGIker, Univ. Del PaÃ­s Vasco (Spain)",Belarte et al. 2013: 295-314,
PA20496,LEAD01303,1,,,Sebes,Flix,41.240001,0.522998,Tarragona,Spain,Sierra Morena ,Linares-La Carolina,38.366667,-3.833333,,Bronze,Bracelet,,,Iron Age,-700,-500,,,,,,,X,,,,18.291,,15.652,,38.467,,0.8557,,2.1031,,,,,"Servicio GeocronologÃ­a-SGIker, Univ. Del PaÃ­s Vasco (Spain)",Belarte et al. 2013: 295-314,
PA10685,LEAD01304,1,,,La Clota,Calaceite,41.01668,0.18762,Teruel,Spain,,,,,,Copper,Undefined object,,,,,,,,,,,,,,,,,,,,,,,,,,,,,,Rafel et al. 2010a: 175-202,
PA12342,LEAD01305,1,,,La Vital,Gandia,38.970756,-0.168956,Valencia,Spain,,,,,,Copper,Burr,,,,-4200,-3900,,,,,,,X,,,,18.656,,15.691,,38.925,,18.701,,2.086,,,,,"Servicio GeocronologÃ­a-SGIker, Univ. Del PaÃ­s Vasco (Spain)",Domnech-Carbo & Bernabeu-Auban 2019: 2803-2812,
PA12487,LEAD01306,1,,,La Vital,Gandia,38.970756,-0.168956,Valencia,Spain,,,,,,Copper,Awl,,,,-4200,-3900,,,,,,,X,,,,18.729,,15.717,,38.917,,18.699,,2.078,,,,,"Servicio GeocronologÃ­a-SGIker, Univ. Del PaÃ­s Vasco (Spain)",Domnech-Carbo & Bernabeu-Auban 2019: 2803-2812,
PA12489,LEAD01307,1,,,La Vital,Gandia,38.970756,-0.168956,Valencia,Spain,,,,,,Copper,Chisel,,,,-4200,-3900,,,,,,,X,,,,18.659,,15.718,,38.969,,18.775,,2.088,,,,,"Servicio GeocronologÃ­a-SGIker, Univ. Del PaÃ­s Vasco (Spain)",Domnech-Carbo & Bernabeu-Auban 2019: 2803-2812,
PA12491,LEAD01308,1,,,La Vital,Gandia,38.970756,-0.168956,Valencia,Spain,,,,,,Copper,Ax,,,,-4200,-3900,,,,,,,X,,,,18.494,,15.668,,38.557,,0.847,,2.085,,,,,"Servicio GeocronologÃ­a-SGIker, Univ. Del PaÃ­s Vasco (Spain)",Domnech-Carbo & Bernabeu-Auban 2019: 2803-2812,
PA12492,LEAD01309,1,,,La Vital,Gandia,38.970756,-0.168956,Valencia,Spain,,,,,,Copper,Awl,,,,-4200,-3900,,,,,,,X,,,,18.408,,15.699,,38.681,,0.853,,2.101,,,,,"Servicio GeocronologÃ­a-SGIker, Univ. Del PaÃ­s Vasco (Spain)",Domnech-Carbo & Bernabeu-Auban 2019: 2803-2812,
PA12471,LEAD01310,1,,,La Vital,Gandia,38.970756,-0.168956,Valencia,Spain,,,,,,Copper,Sphaerule,,,,-4200,-3900,,,,,,,X,,,,15.486,,15.688,,38.668,,0.849,,2.091,,,,,"Servicio GeocronologÃ­a-SGIker, Univ. Del PaÃ­s Vasco (Spain)",Domnech-Carbo & Bernabeu-Auban 2019: 2803-2812,
PA12475,LEAD01311,1,,,La Vital,Gandia,38.970756,-0.168956,Valencia,Spain,,,,,,Copper,Sphaerule,,,,-4200,-3900,,,,,,,X,,,,18.766,,15.712,,38.854,,0.837,,2.07,,,,,"Servicio GeocronologÃ­a-SGIker, Univ. Del PaÃ­s Vasco (Spain)",Domnech-Carbo & Bernabeu-Auban 2019: 2803-2812,
PA12483,LEAD01312,1,,,La Vital,Gandia,38.970756,-0.168956,Valencia,Spain,,,,,,Copper,Undefined object,,,,,,,,,,,,X,,,,18.5999,,15.6883,,38.743,,0.84344,,2.0829,,,,,"Servicio GeocronologÃ­a-SGIker, Univ. Del PaÃ­s Vasco (Spain)","Rovira & Montero-Ruiz, 2011",
PA12474,LEAD01313,1,,,La Vital,Gandia,38.970756,-0.168956,Valencia,Spain,,,,,,Copper,Undefined object,,,,,,,,,,,,X,,,,18.3996,,15.6542,,38.5837,,0.85078,,2.0969,,,,,"Servicio GeocronologÃ­a-SGIker, Univ. Del PaÃ­s Vasco (Spain)","Rovira & Montero-Ruiz, 2011",
Baecula 53,LEAD01314,1,,,Baecula,Santo Tome,38.02734,-3.10079,Jaen,Spain,Italy?,,,,Cu-Sn,Bronze,Coin / Token,Denario,,Roman Republic,-200,-200,,,,,,,,,,X,18.5645,,15.6228,,38.5424,,0.84155,,2.07614,,,,,,Bellon et al 2021: 211-227,
Baecula 70,LEAD01315,1,,,Baecula,Santo Tome,38.02734,-3.10079,Jaen,Spain,Italy?,,,,Cu-Sn,Bronze,Coin / Token,Denario,,Roman Republic,-200,-200,,,,,,,,,,X,18.7127,,15.669,,38.7818,,0.83735,,2.07248,,,,,,Bellon et al 2021: 211-227,
T4-020,LEAD01316,1,,,Iliturgis,Mengibar,37.96942,-3.80647,Jaen,Spain,Cartagena-Mazarron,,37.65241,-0.99888,,Bronze,Coin / Token,Quadrans Moneda Muela,,Roman Republic,-200,-200,,,,,,,,,,X,18.7521,,15.6915,,38.958,,0.83678,,2.07752,,,,,,Bellon et al 2021: 211-227,
T59-1038,LEAD01317,1,,,Iliturgis,Mengibar,37.96942,-3.80647,Jaen,Spain,Mixed leads,,,,,Silver,Coin / Token,Quinario Moneda Ag,,Roman Republic,-200,-200,,,,,,,,,,X,18.6929,,15.6858,,38.9578,,0.83913,,2.08409,,,,,,Bellon et al 2021: 211-227,
137,LEAD01318,1,,,Turiasu,Tarassona,41.90464,-1.72737,Zaragoza,Spain,Iberian Range,,41.745833,-1.781389,,Silver,Coin / Token,Denario,,Roman Empire,,,-30,30,,,,,,,,X,18.3101,,15.6862,,38.9328,,0.8567,,2.1263,,,,,,Cuchi-Oterino et al. 2021: 102-924,
138,LEAD01319,1,,,Turiasu,Tarassona,41.90464,-1.72737,Zaragoza,Spain,Iberian Range,,41.745833,-1.781389,,Silver,Coin / Token,Denario,,Roman Empire,,,-30,30,,,,,,,,X,18.3087,,15.6887,,38.8895,,0.8569,,2.1241,,,,,,Cuchi-Oterino et al. 2021: 102-924,
139,LEAD01320,1,,,Turiasu,Tarassona,41.90464,-1.72737,Zaragoza,Spain,Iberian Range,,41.745833,-1.781389,,Silver,Coin / Token,Denario,,Roman Empire,,,-30,30,,,,,,,,X,18.3035,,15.6861,,38.8382,,0.857,,2.1219,,,,,,Cuchi-Oterino et al. 2021: 102-924,
145,LEAD01321,1,,,Bilbilis,Calatayud,41.35325,-1.64638,Zaragoza,Spain,Pyrenees / Bielsa-Parzan,,42.66093,0.20783,,Bronze,Coin / Token,As,,Roman Empire,,,-30,30,,,,,,,,X,18.3823,,15.6397,,38.5458,,0.8508,,2.0969,,,,,,Cuchi-Oterino et al. 2021: 102-924,
203,LEAD01322,1,,,Celsa,Velilla de Ebro,41.37441,-0.43713,Zaragoza,Spain,Iberian Range,,41.745833,-1.781389,,Bronze,Coin / Token,As,,Roman Empire,,,-30,30,,,,,,,,X,18.333,,15.8709,,38.7339,,0.8657,,2.1128,,,,,,Cuchi-Oterino et al. 2021: 102-924,
200,LEAD01323,1,,,Celsa,Velilla de Ebro,41.37441,-0.43713,Zaragoza,Spain,Pyrenees / Benasque,,42.6,0.533333,,Bronze,Coin / Token,As,,Roman Empire,,,-30,30,,,,,,,,X,18.166,,15.6591,,38.2249,,0.862,,2.1042,,,,,,Cuchi-Oterino et al. 2021: 102-924,
201,LEAD01324,1,,,Celsa,Velilla de Ebro,41.37441,-0.43713,Zaragoza,Spain,Pyrenees / Benasque,,42.6,0.533333,,Bronze,Coin / Token,As,,Roman Empire,,,-30,30,,,,,,,,X,18.1641,,15.6393,,38.25,,0.861,,2.1058,,,,,,Cuchi-Oterino et al. 2021: 102-924,
159,LEAD01325,1,,,Calagurris,Calahorra,42.30723,-1.96714,Rioja,Spain,Cartagena-Mazarron,,37.65241,-0.99888,,Bronze,Coin / Token,As,,Roman Empire,,,-30,30,,,,,,,,X,19.048,,15.7203,,38.8941,,0.8253,,2.0419,,,,,,Cuchi-Oterino et al. 2021: 102-924,
163,LEAD01326,1,,,Calagurris,Calahorra,42.30723,-1.96714,Rioja,Spain,Cartagena-Mazarron,,37.65241,-0.99888,,Bronze,Coin / Token,As,,Roman Empire,,,-30,30,,,,,,,,X,19.0001,,15.6807,,38.8987,,0.8253,,2.0473,,,,,,Cuchi-Oterino et al. 2021: 102-924,
170,LEAD01327,1,,,Calagurris,Calahorra,42.30723,-1.96714,Rioja,Spain,Pyrenees / Bielsa-Parzan,,42.66093,0.20783,,Bronze,Coin / Token,As,,Roman Empire,,,-30,30,,,,,,,,X,18.4821,,15.5766,,38.4631,,0.8428,,2.0811,,,,,,Cuchi-Oterino et al. 2021: 102-924,
158,LEAD01328,1,,,Calagurris,Calahorra,42.30723,-1.96714,Rioja,Spain,Pyrenees / Bielsa-Parzan,,42.66093,0.20783,,Bronze,Coin / Token,As,,Roman Empire,,,-30,30,,,,,,,,X,18.4701,,15.6349,,38.6226,,0.8465,,2.0911,,,,,,Cuchi-Oterino et al. 2021: 102-924,
160,LEAD01329,1,,,Calagurris,Calahorra,42.30723,-1.96714,Rioja,Spain,Pyrenees / Bielsa-Parzan,,42.66093,0.20783,,Bronze,Coin / Token,As,,Roman Empire,,,-30,30,,,,,,,,X,18.3962,,15.6256,,38.3998,,0.8494,,2.0874,,,,,,Cuchi-Oterino et al. 2021: 102-924,
174,LEAD01330,1,,,Calagurris,Calahorra,42.30723,-1.96714,Rioja,Spain,Pyrenees / Bielsa-Parzan,,42.66093,0.20783,,Bronze,Coin / Token,As,,Roman Empire,,,-30,30,,,,,,,,X,18.448,,15.6587,,38.6283,,0.8488,,2.0939,,,,,,Cuchi-Oterino et al. 2021: 102-924,
175,LEAD01331,1,,,Calagurris,Calahorra,42.30723,-1.96714,Rioja,Spain,Pyrenees / Bielsa-Parzan,,42.66093,0.20783,,Bronze,Coin / Token,As,,Roman Empire,,,-30,30,,,,,,,,X,18.3493,,15.5088,,38.5023,,0.8452,,2.0983,,,,,,Cuchi-Oterino et al. 2021: 102-924,
152,LEAD01332,1,,,Caesar Augusta,Zaragoza,41.65167,-0.88812,Zaragoza,Spain,Cartagena-Mazarron,,37.65241,-0.99888,,Bronze,Coin / Token,As,,Roman Empire,,,-30,30,,,,,,,,X,18.889,,15.6911,,38.9359,,0.8307,,2.0613,,,,,,Cuchi-Oterino et al. 2021: 102-924,
150,LEAD01333,1,,,Caesar Augusta,Zaragoza,41.65167,-0.88812,Zaragoza,Spain,Cartagena-Mazarron,,37.65241,-0.99888,,Bronze,Coin / Token,As,,Roman Empire,,,-30,30,,,,,,,,X,19.021,,15.7018,,38.9797,,0.8255,,2.0493,,,,,,Cuchi-Oterino et al. 2021: 102-924,
181,LEAD01334,1,,,Calagurris,Calahorra,42.30723,-1.96714,Rioja,Spain,Central Iberian Zone,,,,,Bronze,Coin / Token,As,,Roman Empire,,,-30,30,,,,,,,,X,18.2461,,15.6131,,38.3588,,0.8557,,2.1023,,,,,,Cuchi-Oterino et al. 2021: 102-924,
192,LEAD01335,1,,,Cascantum,Cascante,41.99919,-1.67985,Navarra,Spain,Central Iberian Zone,,,,,Bronze,Coin / Token,As,,Roman Empire,,,-30,30,,,,,,,,X,18.2499,,15.6037,,38.3631,,0.855,,2.1021,,,,,,Cuchi-Oterino et al. 2021: 102-924,
194,LEAD01336,1,,,Cascantum,Cascante,41.99919,-1.67985,Navarra,Spain,Pyrenees / Benasque,,42.6,0.533333,,Bronze,Coin / Token,As,,Roman Empire,,,-30,30,,,,,,,,X,18.258,,15.6234,,38.3454,,0.8557,,2.1002,,,,,,Cuchi-Oterino et al. 2021: 102-924,
228,LEAD01337,1,,,Graccurris,Alfaro,42.17798,-1.74937,Rioja,Spain,Pyrenees / Benasque,,42.6,0.533333,,Bronze,Coin / Token,As,,Roman Empire,,,-30,30,,,,,,,,X,18.177,,15.6395,,38.268,,0.8604,,2.1053,,,,,,Cuchi-Oterino et al. 2021: 102-924,
"THU.18.
GBD.029",LEAD01338,1,,,Oppidum de Thuin,Thuin,50.33091,4.31354,Hainaut,Belgium,Cartagena-Mazarron / Sierra Almagrera,,,,,Lead,Sling bullet,,,,,,-70,-20,,,,,,,,X,39.0526,0.0022,15.6888,0.0009,18.7426,0.0012,0.05335,,"20,836","0,8371 ","<0,0001",,,,Paridaens et al. 2020: 111-124,
"THU.18.
GBD.224",LEAD01339,1,,,Oppidum de Thuin,Thuin,50.33091,4.31354,Hainaut,Belgium,Cartagena-Mazarron / Sierra Almagrera,,,,,Lead,Sling bullet,,,,,,-70,-20,,,,,,,,X,39.0634,0.002,15.6931,0.0008,18.7474,0.001,0.05334,,"20,837","0,8371 ","<0,0001",,,,Paridaens et al. 2020: 111-124,
"THU.18.
GBD.250",LEAD01340,1,,,Oppidum de Thuin,Thuin,50.33091,4.31354,Hainaut,Belgium,Cartagena-Mazarron / Sierra Almagrera,,,,,Lead,Sling bullet,,,,,,-70,-20,,,,,,,,X,39.0634,0.002,15.6931,0.0008,18.7474,0.001,0.05334,,"20,837","0,8371 ","<0,0001",,,,Paridaens et al. 2020: 111-124,
"THU.18.
GBD.326",LEAD01341,1,,,Oppidum de Thuin,Thuin,50.33091,4.31354,Hainaut,Belgium,Cartagena-Mazarron / Sierra Almagrera,,,,,Lead,Sling bullet,,,,,,-70,-20,,,,,,,,X,39.0298,0.0032,15.6878,0.0012,18.725,0.0013,0.0534,,"20,844","0,8378 ","<0,0001",,,,Paridaens et al. 2020: 111-124,
"THU.18.
GBD.365",LEAD01342,1,,,Oppidum de Thuin,Thuin,50.33091,4.31354,Hainaut,Belgium,Cartagena-Mazarron / Sierra Almagrera,,,,,Lead,Sling bullet,,,,,,-70,-20,,,,,,,,X,39.0501,0.0032,15.6883,0.0012,18.7447,0.0015,0.05335,,"20,833","0,8370 ","<0,0001",,,,Paridaens et al. 2020: 111-124,
"THU.19.
GBD.433",LEAD01343,1,,,Oppidum de Thuin,Thuin,50.33091,4.31354,Hainaut,Belgium,Cartagena-Mazarron / Sierra Almagrera,,,,,Lead,Sling bullet,,,,,,-70,-20,,,,,,,,X,38.8767,0.0016,15.6732,0.0006,18.6072,0.0007,0.05374,,"20,893","0,8423 ","<0,0001",,,,Paridaens et al. 2020: 111-124,
"THU.19.
GBD.434",LEAD01344,1,,,Oppidum de Thuin,Thuin,50.33091,4.31354,Hainaut,Belgium,Cartagena-Mazarron / Sierra Almagrera,,,,,Lead,Sling bullet,,,,,,-70,-20,,,,,,,,X,38.5056,0.0018,15.6367,0.0007,18.3182,0.0007,0.5459,,"21,020","0,8536 ","<0,0001",,,,Paridaens et al. 2020: 111-124,
ARC779 PB (1),LEAD01345,1,,,Oppidum de Thuin,Thuin,50.33091,4.31354,Hainaut,Belgium,Cartagena-Mazarron / Sierra Almagrera,,,,,Lead,Sling bullet,,,,,,-70,-20,,,,,,,,X,38.3584,0.0102,15.6187,0.0034,18.2315,0.0037,0.05485,,"21,039","0,8566 ","0,00006",,,,Paridaens et al. 2020: 111-124,
ARC780 PB (3),LEAD01346,1,,,Oppidum de Thuin,Thuin,50.33091,4.31354,Hainaut,Belgium,Cartagena-Mazarron / Sierra Almagrera,,,,,Lead,Sling bullet,,,,,,-70,-20,,,,,,,,X,38.992,0.0116,15.6777,0.0045,18.7189,0.0045,0.053421,,"20,830","0,8375 ","0,00007",,,,Paridaens et al. 2020: 111-124,
ARC781 PB (5),LEAD01347,1,,,Oppidum de Thuin,Thuin,50.33091,4.31354,Hainaut,Belgium,Cartagena-Mazarron / Sierra Almagrera,,,,,Lead,Sling bullet,,,,,,-70,-20,,,,,,,,X,38.9966,0.0112,15.6791,0.0038,18.7217,0.0038,0.053413,,"20,829","0,8374 ","0,00005",,,,Paridaens et al. 2020: 111-124,
ARC782 PB (8),LEAD01348,1,,,Oppidum de Thuin,Thuin,50.33091,4.31354,Hainaut,Belgium,Cartagena-Mazarron / Sierra Almagrera,,,,,Lead,Sling bullet,,,,,,-70,-20,,,,,,,,X,39.0036,0.0153,15.6783,0.0048,18.7296,0.006,0.053391,,"20,824","0,8370 ","0,00013",,,,Paridaens et al. 2020: 111-124,
ARC783 PB (9),LEAD01349,1,,,Oppidum de Thuin,Thuin,50.33091,4.31354,Hainaut,Belgium,Cartagena-Mazarron / Sierra Almagrera,,,,,Lead,Sling bullet,,,,,,-70,-20,,,,,,,,X,39.018,0.0107,15.6799,0.0037,18.7386,0.0039,0.053365,,"20,821","0,8367 ","0,00007",,,,Paridaens et al. 2020: 111-124,
"ARC784 PB
(12)",LEAD01350,1,,,Oppidum de Thuin,Thuin,50.33091,4.31354,Hainaut,Belgium,Cartagena-Mazarron / Sierra Almagrera,,,,,Lead,Sling bullet,,,,,,-70,-20,,,,,,,,X,38.434,0.0116,15.6249,0.0041,18.29,0.0043,0.054674,,"21,013","0,8542 ","0,00006",,,,Paridaens et al. 2020: 111-124,
CH01 CDLA,LEAD01351,1,,,Cerro de Alegria,Monzon,41.90919,0.19213,Huesca,Spain,Pyrenees / Iberian range / Catalonian coast ranges,,41.745833,-1.781389,,Lead,Sling bullet,,,,,,-80,-70,,,,,,,,X,18.4904,,15.6939,,38.7432,,,,,,,,,,Cuchi-Oterino et al. 2021: 102-924,
CH02 CDLA,LEAD01352,1,,,Cerro de Alegria,Monzon,41.90919,0.19213,Huesca,Spain,Cartagena-Mazarron,,37.65241,-0.99888,,Lead,Sling bullet,,,,,,-80,-70,,,,,,,,X,18.7171,,15.6935,,39.022,,,,,,,,,,Cuchi-Oterino et al. 2021: 102-924,
CH03 CDLA,LEAD01353,1,,,Cerro de Alegria,Monzon,41.90919,0.19213,Huesca,Spain,Cartagena-Mazarron,,37.65241,-0.99888,,Lead,Sling bullet,,,,,,-80,-70,,,,,,,,X,18.7122,,15.693,,39.0115,,,,,,,,,,Cuchi-Oterino et al. 2021: 102-924,
CH04 CDLA,LEAD01354,1,,,Cerro de Alegria,Monzon,41.90919,0.19213,Huesca,Spain,Pyrenees / Iberian range,,,,,Lead,Sling bullet,,,,,,-80,-70,,,,,,,,X,18.5802,,15.6806,,38.846,,,,,,,,,,Cuchi-Oterino et al. 2021: 102-924,
CH05 CDLA,LEAD01355,1,,,Cerro de Alegria,Monzon,41.90919,0.19213,Huesca,Spain,Cartagena-Mazarron,,37.65241,-0.99888,,Lead,Sling bullet,,,,,,-80,-70,,,,,,,,X,18.754,,15.7071,,39.0701,,,,,,,,,,Cuchi-Oterino et al. 2021: 102-924,
CH06 CDLA,LEAD01356,1,,,Cerro de Alegria,Monzon,41.90919,0.19213,Huesca,Spain,Pyrenees / Iberian range,,,,,Lead,Sling bullet,,,,,,-80,-70,,,,,,,,X,18.5062,,15.6785,,38.862,,,,,,,,,,Cuchi-Oterino et al. 2021: 102-924,
CH07 CDLA,LEAD01357,1,,,Cerro de Alegria,Monzon,41.90919,0.19213,Huesca,Spain,Cartagena-Mazarron,,37.65241,-0.99888,,Lead,Sling bullet,,,,,,-80,-70,,,,,,,,X,18.7183,,15.6942,,39.0239,,,,,,,,,,Cuchi-Oterino et al. 2021: 102-924,
CH08 CDLA,LEAD01358,1,,,Cerro de Alegria,Monzon,41.90919,0.19213,Huesca,Spain,Cartagena-Mazarron / Ibiza,,,,,Lead,Sling bullet,,,,,,-80,-70,,,,,,,,X,18.7053,,15.6862,,38.9685,,,,,,,,,,Cuchi-Oterino et al. 2021: 102-924,
CH09 CDLA,LEAD01359,1,,,Cerro de Alegria,Monzon,41.90919,0.19213,Huesca,Spain,Cartagena-Mazarron / Ibiza,,,,,Lead,Sling bullet,,,,,,-80,-70,,,,,,,,X,18.6742,,15.6815,,38.9681,,,,,,,,,,Cuchi-Oterino et al. 2021: 102-924,
CH10 CDLA,LEAD01360,1,,,Cerro de Alegria,Monzon,41.90919,0.19213,Huesca,Spain,Cartagena-Mazarron / Ibiza,,,,,Lead,Sling bullet,,,,,,-80,-70,,,,,,,,X,18.6711,,15.6901,,38.9677,,,,,,,,,,Cuchi-Oterino et al. 2021: 102-924,
CH11 CDLA,LEAD01361,1,,,Cerro de Alegria,Monzon,41.90919,0.19213,Huesca,Spain,Cartagena-Mazarron,,37.65241,-0.99888,,Lead,Sling bullet,,,,,,-80,-70,,,,,,,,X,18.6952,,15.6824,,38.9986,,,,,,,,,,Cuchi-Oterino et al. 2021: 102-924,
CH12 CDLA,LEAD01362,1,,,Cerro de Alegria,Monzon,41.90919,0.19213,Huesca,Spain,Pyrenees / Iberian range / Catalonian coast ranges,,,,,Lead,Sling bullet,,,,,,-80,-70,,,,,,,,X,18.538,,15.6815,,38.7966,,,,,,,,,,Cuchi-Oterino et al. 2021: 102-924,
CH13 CDLA,LEAD01363,1,,,Cerro de Alegria,Monzon,41.90919,0.19213,Huesca,Spain,Cartagena-Mazarron,,37.65241,-0.99888,,Lead,Sling bullet,,,,,,-80,-70,,,,,,,,X,18.7302,,15.6941,,39.0216,,,,,,,,,,Cuchi-Oterino et al. 2021: 102-924,
CH14 CDLA,LEAD01364,1,,,Cerro de Alegria,Monzon,41.90919,0.19213,Huesca,Spain,Pyrenees / Iberian range,,,,,Lead,Weight,,,,,,-80,-70,,,,,,,,X,18.401,,15.6582,,38.5827,,,,,,,,,,Cuchi-Oterino et al. 2021: 102-924,
CH15 Enate,LEAD01365,1,,,Enate/Lo Pingato,Monzon,41.90919,0.19213,Huesca,Spain,Cartagena-Mazarron,,37.65241,-0.99888,,Lead,Weight,,,,,,-80,-70,,,,,,,,X,18.7383,,15.698,,39.0521,,,,,,,,,,Cuchi-Oterino et al. 2021: 102-924,
CH16 CDLA,LEAD01366,1,,,Cerro de Alegria,Monzon,41.90919,0.19213,Huesca,Spain,Cartagena-Mazarron / Ibiza,,,,,Lead,Weight,,,,,,-80,-70,,,,,,,,X,18.7083,,15.6968,,38.9354,,,,,,,,,,Cuchi-Oterino et al. 2021: 102-924,
CH17 Estriche,LEAD01367,1,,,Estriche,Monzon,41.90919,0.19213,Huesca,Spain,Pyrenees / Iberian range,,41.745833,-1.781389,,Lead,Weight,,,,,,-80,-70,,,,,,,,X,18.4383,,15.6695,,38.6474,,,,,,,,,,Cuchi-Oterino et al. 2021: 102-924,
CH18 R-Saso,LEAD01368,1,,,Ripoll-Saso,Monzon,41.91038,0.19404,Huesca,Spain,Pyrenees / Iberian range,,41.745833,-1.781389,,Lead,Weight,,,,,,-80,-70,,,,,,,,X,18.4212,,15.677,,38.6262,,,,,,,,,,Cuchi-Oterino et al. 2021: 102-924,
CH19 Cdla,LEAD01369,1,,,Cerro de Alegria,Monzon,41.90919,0.19213,Huesca,Spain,Pyrenees / Iberian range,,41.745833,-1.781389,,Lead,Weight,,,,,,-80,-70,,,,,,,,X,18.5926,,15.6776,,38.8712,,,,,,,,,,Cuchi-Oterino et al. 2021: 102-924,
CH20 Santal,LEAD01370,1,,,Santalecina,Monzon,41.90919,0.19213,Huesca,Spain,Pyrenees / Iberian range,,41.745833,-1.781389,,Lead,Weight,,,,,,-80,-70,,,,,,,,X,18.5051,,15.6834,,38.8404,,,,,,,,,,Cuchi-Oterino et al. 2021: 102-924,
CH21 Santal,LEAD01371,1,,,Santalecina,Monzon,41.90919,0.19213,Huesca,Spain,Cartagena-Mazarron,,37.65241,-0.99888,,Lead,Weight,,,,,,-80,-70,,,,,,,,X,18.7184,,15.692,,39.0353,,,,,,,,,,Cuchi-Oterino et al. 2021: 102-924,
CH22 Santal,LEAD01372,1,,,Santalecina,Monzon,41.90919,0.19213,Huesca,Spain,Pyrenees / Iberian range,,41.745833,-1.781389,,Lead,Weight,,,,,,-80,-70,,,,,,,,X,18.6739,,15.691,,38.8401,,,,,,,,,,Cuchi-Oterino et al. 2021: 102-924,
CH23 Santal,LEAD01373,1,,,Santalecina,Monzon,41.90919,0.19213,Huesca,Spain,Pyrenees / Iberian range,,41.745833,-1.781389,,Lead,Weight,,,,,,-80,-70,,,,,,,,X,18.616,,15.684,,38.8221,,,,,,,,,,Cuchi-Oterino et al. 2021: 102-924,
CH24 CDLA,LEAD01374,1,,,Cerro de Alegria,Monzon,41.90919,0.19213,Huesca,Spain,Cartagena-Mazarron,,37.65241,-0.99888,,Lead,Weight,,,,,,-80,-70,,,,,,,,X,18.7301,,15.6915,,39.0473,,,,,,,,,,Cuchi-Oterino et al. 2021: 102-924,
CH25 CDLA,LEAD01375,1,,,Cerro de Alegria,Monzon,41.90919,0.19213,Huesca,Spain,Cartagena-Mazarron,,37.65241,-0.99888,,Lead,Weight,,,,,,-80,-70,,,,,,,,X,18.7179,,15.6856,,39.0326,,,,,,,,,,Cuchi-Oterino et al. 2021: 102-924,
CH26 CDLA,LEAD01376,1,,,Cerro de Alegria,Monzon,41.90919,0.19213,Huesca,Spain,Cartagena-Mazarron,,37.65241,-0.99888,,Lead,Weight,,,,,,-80,-70,,,,,,,,X,18.7236,,15.6811,,39.0136,,,,,,,,,,Cuchi-Oterino et al. 2021: 102-924,
CH27 CDLA,LEAD01377,1,,,Cerro de Alegria,Monzon,41.90919,0.19213,Huesca,Spain,Cartagena-Mazarron,,37.65241,-0.99888,,Lead,Clamp / Staple,,,,,,-80,-70,,,,,,,,X,18.7934,,15.6871,,39.0276,,,,,,,,,,Cuchi-Oterino et al. 2021: 102-924,
CH28 R-SASO,LEAD01378,1,,,Ripoll-Saso,Monzon,41.91038,0.19404,Huesca,Spain,Pyrenees / Iberian range,,41.745833,-1.781389,,Lead,Weight,,,,,,-80,-70,,,,,,,,X,18.4843,,15.6965,,38.7491,,,,,,,,,,Cuchi-Oterino et al. 2021: 102-924,
CH29 R-SASO,LEAD01379,1,,,Ripoll-Saso,Monzon,41.91038,0.19404,Huesca,Spain,Pyrenees / Iberian range,,41.745833,-1.781389,,Lead,Clamp / Staple,,,,,,-80,-70,,,,,,,,X,18.438,,15.6695,,38.7323,,,,,,,,,,Cuchi-Oterino et al. 2021: 102-924,
CH30 ENATE,LEAD01380,1,,,Enate/Lo Pingato,Monzon,41.90919,0.19213,Huesca,Spain,Cartagena-Mazarron,,37.65241,-0.99888,,Lead,Sling bullet,,,,,,-80,-70,,,,,,,,X,18.7426,,15.6873,,39.0626,,,,,,,,,,Cuchi-Oterino et al. 2021: 102-924,
CH31 ENATE,LEAD01381,1,,,Enate/Lo Pingato,Monzon,41.90919,0.19213,Huesca,Spain,Cartagena-Mazarron,,37.65241,-0.99888,,Lead,Sling bullet,,,,,,-80,-70,,,,,,,,X,18.7173,,15.6973,,39.0765,,,,,,,,,,Cuchi-Oterino et al. 2021: 102-924,
CH32 ENATE,LEAD01382,1,,,Enate/Lo Pingato,Monzon,41.90919,0.19213,Huesca,Spain,Cartagena-Mazarron,,37.65241,-0.99888,,Lead,Sling bullet,,,,,,-80,-70,,,,,,,,X,18.728,,15.6845,,39.0367,,,,,,,,,,Cuchi-Oterino et al. 2021: 102-924,
CH33 ENATE,LEAD01383,1,,,Enate/Lo Pingato,Monzon,41.90919,0.19213,Huesca,Spain,Pyrenees / Iberian range / Catalonian coast ranges,,41.745833,-1.781389,,Lead,Sling bullet,,,,,,-80,-70,,,,,,,,X,18.3987,,15.6831,,38.7489,,,,,,,,,,Cuchi-Oterino et al. 2021: 102-924,
CH34 ENATE,LEAD01384,1,,,Enate/Lo Pingato,Monzon,41.90919,0.19213,Huesca,Spain,Cartagena-Mazarron,,37.65241,-0.99888,,Lead,Sling bullet,,,,,,-80,-70,,,,,,,,X,18.7382,,15.683,,39.0435,,,,,,,,,,Cuchi-Oterino et al. 2021: 102-924,
CH35 ENATE,LEAD01385,1,,,Enate/Lo Pingato,Monzon,41.90919,0.19213,Huesca,Spain,Cartagena-Mazarron,,37.65241,-0.99888,,Lead,Sling bullet,,,,,,-80,-70,,,,,,,,X,18.7605,,15.6982,,39.0499,,,,,,,,,,Cuchi-Oterino et al. 2021: 102-924,
CH36 CDLA,LEAD01386,1,,,Cerro de Alegria,Monzon,41.90919,0.19213,Huesca,Spain,Cartagena-Mazarron,,37.65241,-0.99888,,Lead,Clamp / Staple,,,,,,-80,-70,,,,,,,,X,18.761,,15.6979,,39.0409,,,,,,,,,,Cuchi-Oterino et al. 2021: 102-924,
CH37 CDLA,LEAD01387,1,,,Cerro de Alegria,Monzon,41.90919,0.19213,Huesca,Spain,Cartagena-Mazarron,,37.65241,-0.99888,,Lead,Sling bullet,,,,,,-80,-70,,,,,,,,X,18.7083,,15.6842,,39.0094,,,,,,,,,,Cuchi-Oterino et al. 2021: 102-924,
CH38 CDLA,LEAD01388,1,,,Cerro de Alegria,Monzon,41.90919,0.19213,Huesca,Spain,Cartagena-Mazarron,,37.65241,-0.99888,,Lead,Sling bullet,,,,,,-80,-70,,,,,,,,X,18.6912,,15.6946,,39.0007,,,,,,,,,,Cuchi-Oterino et al. 2021: 102-924,
CH39 CDLA,LEAD01389,1,,,Cerro de Alegria,Monzon,41.90919,0.19213,Huesca,Spain,Cartagena-Mazarron,,37.65241,-0.99888,,Lead,Sling bullet,,,,,,-80,-70,,,,,,,,X,18.7179,,15.6952,,39.0223,,,,,,,,,,Cuchi-Oterino et al. 2021: 102-924,
CH40 CDLA,LEAD01390,1,,,Cerro de Alegria,Monzon,41.90919,0.19213,Huesca,Spain,Cartagena-Mazarron,,37.65241,-0.99888,,Lead,Clamp / Staple,,,,,,-80,-70,,,,,,,,X,18.7088,,15.6947,,39.0354,,,,,,,,,,Cuchi-Oterino et al. 2021: 102-924,
CH41 R-SASO,LEAD01391,1,,,Ripoll-Saso,Monzon,41.91038,0.19404,Huesca,Spain,Pyrenees / Iberian range,,41.745833,-1.781389,,Lead,Weight,,,,,,-80,-70,,,,,,,,X,18.5331,,15.6948,,39.0122,,,,,,,,,,Cuchi-Oterino et al. 2021: 102-924,
CH42 CDLA,LEAD01392,1,,,Cerro de Alegria,Monzon,41.90919,0.19213,Huesca,Spain,Cartagena-Mazarron,,37.65241,-0.99888,,Lead,Weight,,,,,,-80,-70,,,,,,,,X,18.7094,,15.6974,,39.0532,,,,,,,,,,Cuchi-Oterino et al. 2021: 102-924,
CH43 R-SASO,LEAD01393,1,,,Ripoll-Saso,Monzon,41.91038,0.19404,Huesca,Spain,Cartagena-Mazarron,,37.65241,-0.99888,,Lead,Sling bullet,,,,,,-80,-70,,,,,,,,X,18.758,,15.695,,39.0754,,,,,,,,,,Cuchi-Oterino et al. 2021: 102-924,
CH44 R-SASO,LEAD01394,1,,,Ripoll-Saso,Monzon,41.91038,0.19404,Huesca,Spain,Cartagena-Mazarron / Ibiza,,,,,Lead,Sling bullet,,,,,,-80,-70,,,,,,,,X,18.675,,15.6943,,38.9651,,,,,,,,,,Cuchi-Oterino et al. 2021: 102-924,
CH45 R-SASO,LEAD01395,1,,,Ripoll-Saso,Monzon,41.91038,0.19404,Huesca,Spain,Cartagena-Mazarron,,37.65241,-0.99888,,Lead,Sling bullet,,,,,,-80,-70,,,,,,,,X,18.739,,15.684,,39.0369,,,,,,,,,,Cuchi-Oterino et al. 2021: 102-924,
CH46 R-SASO,LEAD01396,1,,,Ripoll-Saso,Monzon,41.91038,0.19404,Huesca,Spain,Cartagena-Mazarron,,37.65241,-0.99888,,Lead,Sling bullet,,,,,,-80,-70,,,,,,,,X,18.7084,,15.683,,39.0108,,,,,,,,,,Cuchi-Oterino et al. 2021: 102-924,
CH47 CDLA,LEAD01397,1,,,Cerro de Alegria,Monzon,41.90919,0.19213,Huesca,Spain,Cartagena-Mazarron,,37.65241,-0.99888,,Lead,Sling bullet,,,,,,-80,-70,,,,,,,,X,18.7402,,15.6998,,39.0351,,,,,,,,,,Cuchi-Oterino et al. 2021: 102-924,
CH48 CDLA,LEAD01398,1,,,Cerro de Alegria,Monzon,41.90919,0.19213,Huesca,Spain,Cartagena-Mazarron,,37.65241,-0.99888,,Lead,Clamp / Staple,,,,,,-80,-70,,,,,,,,X,18.7174,,15.694,,39.0211,,,,,,,,,,Cuchi-Oterino et al. 2021: 102-924,
TIR CDLA,LEAD01399,1,,,Cerro de Alegria,Monzon,41.90919,0.19213,Huesca,Spain,Cartagena-Mazarron,,37.65241,-0.99888,,Lead,Sling bullet,,,,,,-80,-70,,,,,,,,X,18.7308,,15.6949,,39.03,,,,,,,,,,Cuchi-Oterino et al. 2021: 102-924,
G1 CDLA,LEAD01400,1,,,Cerro de Alegria,Monzon,41.90919,0.19213,Huesca,Spain,Cartagena-Mazarron,,37.65241,-0.99888,,Lead,Sling bullet,,,,,,-80,-70,,,,,,,,X,18.7243,,15.684,,39.0234,,,,,,,,,,Cuchi-Oterino et al. 2021: 102-924,
GDM.2543,LEAD01401,1,,,Unknow,,,,,,,,,,,Lead,,,,Roman,,,,,,,,,,,,,18.731,,15.684,,38.864,,0.837,,2.075,,81,9.79,3.9413,,"Albarède et al., 2016: 127-137",
GDM.2544,LEAD01402,1,,,Unknow,,,,,,,,,,,Lead,,,,Roman,,,,,,,,,,,,,18.572,,15.656,,38.681,,0.843,,2.083,,145,9.71,3.9416,,"Albarède et al., 2016: 127-137",
GDM.2545,LEAD01403,1,,,Unknow,,,,,,,,,,,Lead,,,,Roman,,,,,,,,,,,,,18.742,,15.719,,38.904,,0.839,,2.076,,141,9.92,3.9669,,"Albarède et al., 2016: 127-137",
GDM.2546,LEAD01404,1,,,Unknow,,,,,,,,,,,Lead,,,,Roman,,,,,,,,,,,,,18.706,,15.686,,38.818,,0.839,,2.075,,104,9.8,3.935,,"Albarède et al., 2016: 127-137",
GDM.2547,LEAD01405,1,,,Unknow,,,,,,,,,,,Lead,,,,Roman,,,,,,,,,,,,,18.762,,15.677,,38.808,,0.836,,2.068,,44,9.76,3.8909,,"Albarède et al., 2016: 127-137",
GDM.2548,LEAD01406,1,,,Unknow,,,,,,,,,,,Lead,,,,Roman,,,,,,,,,,,,,18.696,,15.685,,38.838,,0.839,,2.077,,109,9.8,3.9512,,"Albarède et al., 2016: 127-137",
GDM.2549,LEAD01407,1,,,Unknow,,,,,,,,,,,Lead,,,,Roman,,,,,,,,,,,,,18.713,,15.677,,38.844,,0.838,,2.076,,81,9.77,3.9404,,"Albarède et al., 2016: 127-137",
GDM.2550,LEAD01408,1,,,Unknow,,,,,,,,,,,Lead,,,,Roman,,,,,,,,,,,,,18.684,,15.654,,38.713,,0.838,,2.072,,57,9.68,3.8845,,"Albarède et al., 2016: 127-137",
GDM.2551,LEAD01409,1,,,Unknow,,,,,,,,,,,Lead,,,,Roman,,,,,,,,,,,,,18.438,,15.645,,38.542,,0.849,,2.09,,224,9.7,3.954,,"Albarède et al., 2016: 127-137",
GDM.2552,LEAD01410,1,,,Unknow,,,,,,,,,,,Lead,,,,Roman,,,,,,,,,,,,,18.631,,15.682,,38.82,,0.842,,2.084,,152,9.8,3.9835,,"Albarède et al., 2016: 127-137",
GDM.2553,LEAD01411,1,,,Unknow,,,,,,,,,,,Lead,,,,Roman,,,,,,,,,,,,,18.574,,15.664,,38.766,,0.843,,2.087,,159,9.74,3.987,,"Albarède et al., 2016: 127-137",
GDM.2554,LEAD01412,1,,,Unknow,,,,,,,,,,,Lead,,,,Roman,,,,,,,,,,,,,18.487,,15.596,,38.5,,0.844,,2.083,,90,9.5,3.8819,,"Albarède et al., 2016: 127-137",
GDM.2555,LEAD01413,1,,,Unknow,,,,,,,,,,,Lead,,,,Roman,,,,,,,,,,,,,18.572,,15.658,,38.628,,0.843,,2.08,,149,9.72,3.9149,,"Albarède et al., 2016: 127-137",
GDM.2556,LEAD01414,1,,,Unknow,,,,,,,,,,,Lead,,,,Roman,,,,,,,,,,,,,18.689,,15.689,,38.829,,0.839,,2.078,,122,9.82,3.9526,,"Albarède et al., 2016: 127-137",
GDM.2557,LEAD01415,1,,,Unknow,,,,,,,,,,,Lead,,,,Roman,,,,,,,,,,,,,18.672,,15.663,,38.772,,0.839,,2.076,,84,9.72,3.9254,,"Albarède et al., 2016: 127-137",
GDM.2558,LEAD01416,1,,,Unknow,,,,,,,,,,,Lead,,,,Roman,,,,,,,,,,,,,18.771,,15.682,,38.843,,0.835,,2.069,,47,9.78,3.9044,,"Albarède et al., 2016: 127-137",
GDM.2559,LEAD01417,1,,,Unknow,,,,,,,,,,,Lead,,,,Roman,,,,,,,,,,,,,18.525,,15.671,,38.682,,0.846,,2.088,,209,9.78,3.9785,,"Albarède et al., 2016: 127-137",
GDM.2560,LEAD01418,1,,,Unknow,,,,,,,,,,,Lead,,,,Roman,,,,,,,,,,,,,18.688,,15.646,,38.712,,0.837,,2.071,,37,9.65,3.8786,,"Albarède et al., 2016: 127-137",
GDM.2561,LEAD01419,1,,,Unknow,,,,,,,,,,,Lead,,,,Roman,,,,,,,,,,,,,18.68,,15.669,,38.777,,0.839,,2.076,,90,9.74,3.9249,,"Albarède et al., 2016: 127-137",
GDM.2562,LEAD01420,1,,,Unknow,,,,,,,,,,,Lead,,,,Roman,,,,,,,,,,,,,18.616,,15.657,,38.656,,0.841,,2.076,,114,9.71,3.9004,,"Albarède et al., 2016: 127-137",
GDM.2563,LEAD01421,1,,,Unknow,,,,,,,,,,,Lead,,,,Roman,,,,,,,,,,,,,18.458,,15.636,,38.551,,0.847,,2.089,,192,9.66,3.9422,,"Albarède et al., 2016: 127-137",
GDM.2564,LEAD01422,1,,,Unknow,,,,,,,,,,,Lead,,,,Roman,,,,,,,,,,,,,18.611,,15.638,,38.698,,0.84,,2.079,,80,9.64,3.9183,,"Albarède et al., 2016: 127-137",
GDM.2565,LEAD01423,1,,,Unknow,,,,,,,,,,,Lead,,,,Roman,,,,,,,,,,,,,18.422,,15.604,,38.434,,0.847,,2.086,,156,9.54,3.8931,,"Albarède et al., 2016: 127-137",
GDM.2566,LEAD01424,1,,,Unknow,,,,,,,,,,,Lead,,,,Roman,,,,,,,,,,,,,18.679,,15.667,,38.791,,0.839,,2.077,,86,9.74,3.932,,"Albarède et al., 2016: 127-137",
GDM.2567,LEAD01425,1,,,Unknow,,,,,,,,,,,Lead,,,,Roman,,,,,,,,,,,,,18.631,,15.653,,38.721,,0.84,,2.078,,95,9.69,3.9224,,"Albarède et al., 2016: 127-137",
GDM.2568,LEAD01426,1,,,Unknow,,,,,,,,,,,Lead,,,,Roman,,,,,,,,,,,,,18.689,,15.66,,38.77,,0.838,,2.074,,65,9.71,3.9123,,"Albarède et al., 2016: 127-137",
GDM.2569,LEAD01427,1,,,Unknow,,,,,,,,,,,Lead,,,,Roman,,,,,,,,,,,,,18.81,,15.672,,38.823,,0.833,,2.064,,-2,9.73,3.8662,,"Albarède et al., 2016: 127-137",
GDM.2570,LEAD01428,1,,,Unknow,,,,,,,,,,,Lead,,,,Roman,,,,,,,,,,,,,18.639,,15.661,,38.705,,0.84,,2.077,,105,9.72,3.912,,"Albarède et al., 2016: 127-137",
GDM.2571,LEAD01429,1,,,Unknow,,,,,,,,,,,Lead,,,,Roman,,,,,,,,,,,,,18.718,,15.671,,38.771,,0.837,,2.071,,65,9.74,3.8982,,"Albarède et al., 2016: 127-137",
GDM.2572,LEAD01430,1,,,Unknow,,,,,,,,,,,Lead,,,,Roman,,,,,,,,,,,,,18.712,,15.658,,38.745,,0.837,,2.071,,43,9.69,3.8842,,"Albarède et al., 2016: 127-137",
GDM.2424,LEAD01431,1,,,Unknow,,,,,,,,,,,Lead,,,,Roman,,,,,,,,,,,,,18.184,,15.586,,38.265,,0.857,,2.104,,302,9.52,3.9568,,"Domergue et al., 2013: 243-256",
GDM.2425,LEAD01432,1,,,Unknow,,,,,,,,,,,Lead,,,,Roman,,,,,,,,,,,,,18.21,,15.612,,38.353,,0.857,,2.106,,332,9.62,3.9962,,"Domergue et al., 2013: 243-256",
GDM.2426,LEAD01433,1,,,Unknow,,,,,,,,,,,Lead,,,,Roman,,,,,,,,,,,,,18.253,,15.688,,38.546,,0.859,,2.112,,441,9.92,4.0981,,"Domergue et al., 2013: 243-256",
GDM.2427,LEAD01434,1,,,Unknow,,,,,,,,,,,Lead,,,,Roman,,,,,,,,,,,,,18.199,,15.611,,38.366,,0.858,,2.108,,338,9.62,4.0106,,"Domergue et al., 2013: 243-256",
